Repository: cnx-user-books/cnxbook-physical-methods-in-chemistry-and-nano-science

# Physical Methods in Chemistry  and Nano Science
_Physical Methods in Chemistry  and Nano Science_ is a book that was published on [cnx.org](https://cnx.org/).

An ebook can be downloaded [here](https://github.com/cnx-user-books/cnxbook-physical-methods-in-chemistry-and-nano-science/releases/latest), and the book can be viewed online [here](https://github.com/cnx-user-books/cnxbook-physical-methods-in-chemistry-and-nano-science/releases/latest).

File: modules/m22968/index.cnxml
<document xmlns="http://cnx.rice.edu/cnxml" xmlns:md="http://cnx.rice.edu/mdml">
  <title>Practical Guide to Using a Superconducting Quantum Interference Device</title>
  <metadata>
  <md:content-id>m22968</md:content-id><md:title>Practical Guide to Using a Superconducting Quantum Interference Device</md:title>
  <md:abstract>A brief outline of the practicalities of using a Superconductin Quantum Interference Device</md:abstract>
  <md:uuid>0eb9a88c-a813-41d9-befd-667beea5e6ff</md:uuid>
</metadata>

<content>
    <para id="id1166133439123">SQUIDs offer the ability to measure at sensitivities unachievable by other magnetic sensing methodologies. However, their sensitivity requires proper attention to cryogenics and environmental noise. SQUIDs should only be used when no other sensor is adequate for the task. There are many exotic uses for SQUID however we are just concerned with the laboratory applications of SQUID.</para>
    <para id="id1166135187912">In most physical and chemical laboratories a device called a MPMS (<link target-id="id1166132424410"/>) is used to measure the magnetic moment of a sample by reading the output of the SQUID detector. In a MPMS the sample moves upward through the electronic pick up coils called gradiometers. One upward movement is one whole scan. Multiple scans are used and added together to improve measurement resolution. After collecting the raw voltages, there is computation of the magnetic moments of the sample. </para>
    <para id="id1166133645032">The MPMS measures the moment of a sample by moving it through a liquid Helium cooled, superconducting sensing coil. Many different measurements can be carried out using an MPMS however we will discuss just a few. </para>
    <figure id="id1166132424410"><media id="id1166132424410_media" alt="">
		<image mime-type="image/jpg" src="../../media/graphics1-6316.jpg" id="id1166132424410__onlineimage" width="400" print-width="4in"/>
	</media>
	<caption>A MPMS work station. </caption></figure>
    <section id="id1166136241060">
      <title>Using an magnetic property measurement dystem (MPMS)</title>
      <section id="id1166139119900">
        <title>DC magnetization</title>
        <para id="id1166135117569">DC magnetization is the magnetic per unit volume (M) of a sample. If the sample doesn’t have a permanent magnetic moment, a field is applied to induce one. The sample is then stepped through a superconducting detection array and the SQUID’s output voltage is processed and the sample moment computed. Systems can be configured to measure hysteresis loops, relaxation times, magnetic field, and temperature dependence of the magnetic moment.</para>
        <para id="id1166135542920">A DC field can be used to magnetize samples. Typically, the field is fixed and the sample is moved into the detection coil’s region of sensitivity. The change in detected magnetization is directly proportional to the magnetic moment of the sample. Commonly referred to as SQUID magnetometers, these systems are properly called SQUID susceptometers (<link target-id="id1166135421466"/>). They have a homogeneous superconducting magnet to create a very uniform field over the entire sample measuring region and the superconducting pickup loops. The magnet induces a moment allowing a measurement of magnetic susceptibility. The superconducting detection loop array is rigidly mounted in the center of the magnet. This array is configured as a gradient coil to reject external noise sources. The detection coil geometry determines what mathematical algorithm is used to calculate the net magnetization.</para>
        <para id="id1166139290740">An important feature of SQUIDs is that the induced current is independent of the <emphasis effect="italics">rate </emphasis>of flux change. This provides uniform response at all frequencies i.e., true dc response and allows the sample to be moved slowly without degrading performance. As the sample passes through a coil, it changes the flux in that coil by an amount proportional to the magnetic moment <emphasis effect="italics">M</emphasis> of the sample. The peak-to-peak signal from a complete cycle is thus proportional to twice <emphasis effect="italics">M</emphasis>. The SQUID sensor shielded inside a niobium can is located where the fringe fields generated by the magnet are less than 10 mT. The detection coil circuitry is typically constructed using NbTi (<link target-id="id1166139107800"/>). This allows measurements in applied fields of 9 T while maintaining sensitivities of 10−8 emu. Thermal insulation not shown is placed between the detection coils and the sample tube to allow the sample temperature to be varied.</para>

 
          <figure id="id1166135421466"><media id="id1166135421466_media" alt="">
		<image mime-type="image/png" src="../../media/graphics2-20c7.png" id="id1166135421466__onlineimage" width="420" print-width="3.5in"/>
	</media>
	<caption>Schematic diagram of a MPMSR.  Adapted from L. Fagaly, <emphasis effect="italics"> Review of Scientific Instruments</emphasis>, 2006, <emphasis effect="bold"> 77</emphasis>, 101101.</caption></figure>


        <para id="id1166133398688">The use of a variable temperature insert can allow measurements to be made over a wide range 1.8–400 K. Typically, the sample temperature is controlled by helium gas flowing slowly past the sample. The temperature of this gas is regulated using a heater located below the sample measuring region and a thermometer located above the sample region. This arrangement ensures that the entire region has reached thermal equilibrium prior to data acquisition. The helium gas is obtained from normal evaporation in the Dewar, and its flow rate is controlled by a precision regulating valve.</para>
  
          <figure id="id1166139107800"><media id="id1166139107800_media" alt="">
		<image mime-type="image/png" src="../../media/graphics3-66a3.png" id="id1166139107800__onlineimage" width="239" print-width="2.2in"/>
	</media>
	<caption>Signal output of an MPMS.  Adapted from L. Fagaly, <emphasis effect="italics"> Review of Scientific Instruments</emphasis>, 2006, <emphasis effect="bold"> 77</emphasis>, 101101.</caption></figure>


      </section>
    </section>
    
    <section id="id1166135562983">
      <title>Procedures when using an MPMS</title>
      <section id="id1166136407451">
        <title>Calibration</title>
        <para id="id1166135125533">The magnetic moment calibration for the SQUID is determined by measuring a palladium standard over a range of magnetic fields and then by adjusting to obtain the correct moment for the standard. The palladium standard samples are effectively point sources with an accuracy of approximately 0.1%.</para>
      </section>
      <section id="id1166139435406">
        <title>Sample mounting considerations</title>
        <para id="id1166133607927">The type, size and geometry of a sample is usually sufficient to determine the method you use to attach it to the sample. However mostly for MPMS measurements a plastic straw is used. This is due to the straw having minimal magnetic susceptibility.</para>
        <para id="id1166133456960">However there are a few important considerations for the sample holder design when mounting a sample for measurement in a magnetometer. The sample holder can be a major contributor to the background signal. Its contribution can be minimized by choosing materials with low magnetic susceptibility and by keeping the mass to a minimum such as a plastic straw mentioned above.</para>
        <para id="id1166139231610">The materials used to hold a sample must perform well over the temperature range to be used. In a MPMS, the geometric arrangement of the background and sample is critical when their magnetic susceptibilities will be of similar magnitude. Thus, the sample holder should optimize the sample’s positioning in the magnetometer. A sample should be mounted rigidly in order to avoid excess sample motion during measurement. A sample holder should also allow easy access for mounting the sample, and its background contribution should be easy to measure. This advisory introduces some mounting methods and discusses some of the more important considerations when mounting samples for the MPMS magnetometer. Keep in mind that these are only recommendations, not guaranteed procedures. The researcher is responsible for assuring that the methods and materials used will meet experimental requirements.</para>
        <section id="id1166133925926">
          <title>Sample Mounts</title>
          
          
          <section id="eip-75"><title>Platform mounting</title><para id="eip-808">
For many types of samples, mounting to a platform is the most convenient method. The platform’s mass and susceptibility should be as small as possible in order to minimize its background contribution and signal distortion. 


</para></section>
          
          <section id="eip-842"><title>Plastic disc </title><para id="eip-344">
A plastic disc about 2 mm thick with an outside diameter equivalent to the pliable plastic tube’s diameter (a clear drinking straw is suitable) is inserted and twisted into place. The platform should be fairly rigid. Mount samples onto this platform with glue. Place a second disc, with a diameter slightly less than the inside diameter of the tube and with the same mass, on top of the sample to help provide the desired symmetry. Pour powdered samples onto the platform and place a second disc on top. The powders will be able to align with the field. Make sure the sample tube is capped and ventilated.
</para></section>
          
          
          <section id="eip-397"><title>Crossed threads</title><para id="eip-921">
Make one of the lowest mass sample platforms by threading a cross of white cotton thread (colored dyes can be magnetic). Using a needle made of a nonmagnetic<emphasis effect="bold"/>metal, or at least carefully cleaned, thread some white cotton sewing<emphasis effect="bold"/>thread through the tube walls and tie a secure knot so that the thread platform is<emphasis effect="bold"/>rigid. Glue a sample to this platform or use the platform as a<emphasis effect="bold"/>support for a sample in a container. Use an additional thread cross on top to hold<emphasis effect="bold"/>the container in place.
</para></section><section id="eip-243"><title>Gelatin capsule</title><para id="eip-118">Gelatin capsules can be very useful for containing and mounting samples. Many aspects of using gelatin capsules have been mentioned in the section, Containing the Sample. It is best if the sample is mounted near the capsule’s center, or if it completely fills the capsule. Use extra capsule parts to produce mirror symmetry. The thread cross is an excellent way of holding a capsule in place.</para></section>
          
          
          <section id="eip-837"><title>Thread mounting</title><para id="eip-435">
Another method of sample mounting is attaching the sample to a thread that runs through the sample tube. The thread can be attached to the sample holder at the ends of the sample tube with tape, for example. This method can be very useful with flat samples, such as those on substrates, particularly when the field is in the plane of the film. Be sure to close the sample tube with caps.
</para><list id="eip-506"><item>Mounting with a disc platform.</item>
	<item>Mounting on crossed threads.</item>
	<item>Long thread mounting.</item></list></section>
          
          
        </section>
        <section id="id1166135174542">
          <title>Steps for inserting the sample</title>
          <list id="id1166133545356" list-type="enumerated" number-style="arabic"><item>Cut off a small section of a clear plastic drinking straw. The section must be small enough to fit inside the straw.</item>
	<item>Weigh and measure the sample.</item>
	<item>Use plastic tweezers to place the sample inside the small straw segment. It is important to use plastic tweezers not metallic ones as these will contaminate the sample.</item>
	<item>Place the small straw segment inside the larger one. It should be approximately in the middle of the large drinking straw.</item>
	<item>Attach the straw to the sample rod which is used to insert the sample into the SQUID machine.</item>
<item>Insert the sample rod with the attached straw into the vertical insertion hole on top of the SQUID.</item></list>
          
        </section>
      </section>
      <section id="id1166139101969">
        <title>Centre the sample</title>
        <para id="id1166136296564">The sample must be centered in the SQUID pickup coils to ensure that all coils sense the magnetic moment of the sample. If the sample is not centered, the coils read only part of the magnetic moment.</para>
        <para id="id1166136709169">During a centering measurement the MPMS scans the entire length of the samples vertical travel path, and the MPMS reads the maximum number of data points. During centering there are a number of terms which need to be understood. </para>
        <list id="id1166133692221" list-type="enumerated" number-style="arabic">
          <item>A scan length is the length of a scan of a particular sample which should usually try and be the maximum of the sample. </item>
          <item>A sample is centered when it is in the middle of a scan length. The data points are individual voltage readings plotting response curves in centering scan data files. </item>
          <item>Autotracking is the adjustment of a sample position to keep a sample centered in SQUID coils. Autotracking compensates for thermal expansion and contraction in a sample rod. </item>
        </list>
        <para id="id1166135137454">As soon as a centering measurement is initiated, the sample transport moves upward, carrying the sample through the pickup coils. While the sample moves through the coils, the MPMS measures the SQUID’s response to the magnetic moment of the sample and saves all the data from the centering measurement. </para>
        <para id="id1166135449579">After a centering plot is performed the plot is examined to determine whether the sample is centered in the SQUID pickup coils. The sample is centered when the part of the large, middle curve is within 5cm of the half-way point of the scan length.</para>
        <para id="id1166139466953">The shape of the plot is a function of the geometry of the coils. The coils are wound in a way which strongly rejects interference from nearby magnetic sources and lets the MPMS function without a superconducting shield around the pickup coils.</para>
      </section>
      <section id="id1166136446383">
        <title>Geometric considerations</title>
        <para id="id1166139020608">To minimize background noise and stray field effects, the MPMS magnetometer pick-up coil takes the form of a second-order gradiometer. An important feature of this gradiometer is that moving a long, homogeneous sample through it produces no signal as long as the sample extends well beyond the ends of the coil during measurement. </para>
        <para id="id1166133430295">As a sample holder is moved through the gradiometer pickup coil, changes in thickness, mass, density, or magnetic susceptibility produce a signal. Ideally, only the sample to be measured produces this change. A homogeneous sample that extends well beyond the pick-up coils does not produce a signal, yet a small sample does produce a signal. There must be a crossover between these two limits. The sample length (along the field direction) should not exceed 10 mm. In order to obtain the most accurate measurements, it is important to keep the sample susceptibility constant over its length; otherwise distortions in the SQUID signal (deviations from a dipole signal) can result. It is also important to keep the sample close to the magnetometer centerline to get the most accurate measurements. When the sample holder background contribution is similar in magnitude to the sample signal, the relative positions of the sample and the materials producing the background are important. If there is a spatial offset between the two along the magnet axis, the signal produced by the combined sample and background can be highly distorted and will not be characteristic of the dipole moment being measured.</para>
        <para id="id1166135610315">Even if the signal looks good at one temperature, a problem can occur if either of the contributions are temperature dependent.</para>
        <para id="id1166136205967">Careful sample positioning and a sample holder with a center, or plane, of symmetry at the sample (i.e. materials distributed symmetrically about the sample, or along the principal axis for a symmetry plane) helps eliminate problems associated with spatial offsets. </para>
      </section>
      <section id="id1166133480366">
        <title>Containing the Sample</title>
        <para id="id1166139016690">Keep the sample space of the MPMS magnetometer clean and free of contamination with foreign materials. Avoid accidental sample loss into the sample space by properly containing the sample in an appropriate sample holder. In all cases it is important to close the sample holder tube with caps in order to contain a sample that might become unmounted. This helps avoid sample loss and subsequent damage during the otherwise unnecessary recovery procedure. Position caps well out of the sample-measuring region and introduce proper venting.</para>
      </section>
      <section id="id1166133935690">
        <title>Sample preparation workspace</title>
        <para id="id1166135130350">Work area cleanliness and avoiding sample contamination are very important concerns. There are many possible sources of contamination in a laboratory. Use diamond tools when cutting hard materials. Avoid carbide tools because of potential contamination by the cobalt binder found in many carbide materials. The best tools for preparing samples and sample holders are made of plastic, titanium, brass, and beryllium copper (which also has a small amount of cobalt). Tools labeled non-magnetic can actually be made of steel and often be made "magnetic" from exposure to magnetic fields. However, the main concern from these "non-magnetic" tools is contamination by the iron and other ferrous metals in the tool. It is important to have a clean white-papered workspace and a set of tools dedicated to mounting your own samples. In many cases, the materials and tools used can be washed in dilute acid to remove ferrous metal impurities. Follow any acid washes with careful rinsing with deionized water.</para>
        <para id="id1166139367222">Powdered samples pose a special contamination threat, and special precautions must be taken to contain them. If the sample is highly magnetic, it is often advantageous to embed it in a low susceptibility epoxy matrix like Duco cement. This is usually done by mixing a small amount of diluted glue with the powder in a suitable container such as a gelatin capsule. Potting the sample in this way can keep the sample from shifting or aligning with the magnetic field. In the case of weaker magnetic samples, measure the mass of the glue after drying and making a background measurement. If the powdered sample is not potted, seal it into a container, and watch it carefully as it is cycled in the airlock chamber.</para>
      </section>
      <section id="id1166133530050">
        <title>Pressure equalization</title>
        <para id="id1166132402435">The sample space of the MPMS has a helium atmosphere maintained at low pressure of a few torr. An airlock chamber is provided to avoid contamination of the sample space with air when introducing samples into the sample space. By pushing the purge button, the airlock is cycled between vacuum and helium gas three times, then pumped down to its working pressure. During the cycling, it is possible for samples to be displaced in their holders, sealed capsules to explode, and sample holders to be deformed. Many of these problems can be avoided if the sample holder is properly ventilated. This requires placing holes in the sample holder, out of the measuring region that will allow any closed spaces to be opened to the interlock chamber.</para>
      </section>
      <section id="id1166136705721">
        <title>Air-sensitive samples and liquid samples</title>
        <para id="id1166139468587">When working with highly air-sensitive samples or liquid samples it is best to first seal the sample into a glass tube. NMR and EPR tubes make good sample holders since they are usually made of a high-quality, low-susceptibility glass or fused silica. When the sample has a high susceptibility, the tube with the sample can be placed onto a platform like those described earlier. When dealing with a low susceptibility sample, it is useful to rest the bottom of the sample tube on a length of the same type of glass tubing. By producing near mirror symmetry, this method gives a nearly constant background with position and provides an easy method for background measurement (i.e., measure the empty tube first, then measure with a sample). Be sure that the tube ends are well out of the measuring region.</para>
        <para id="id1166139133091">When going to low temperatures, check to make sure that the sample tube will not break due to differential thermal expansion. Samples that will go above room temperature should be sealed with a reduced pressure in the tube and be checked by taking the sample to the maximum experimental temperature prior to loading it into the magnetometer. These checks are especially important when the sample may be corrosive, reactive, or valuable.</para>
      </section>
      <section id="id1166132283402">
        <title>Oxygen contamination</title>
        <para id="id1166135537514">This application note describes potential sources for oxygen contamination in the sample chamber and discusses its possible effects. Molecular oxygen, which undergoes an antiferromagnetic transition at about 43 K, is strongly paramagnetic above this temperature. The MPMS system can easily detect the presence of a small amount of condensed oxygen on the sample, which when in the sample chamber can interfere significantly with sensitive magnetic measurements. Oxygen contamination in the sample chamber is usually the result of leaks in the system due to faulty seals, improper operation of the airlock valve, outgassing from the sample, or cold samples being loaded.</para>
      </section>
    </section><section id="eip-532"><title>Bibliography</title><list id="eip-652"><item>J. Bland, Thesis M. Phys (Hons)., 'A Mossbauer spectroscopy and magnetometry study of magnetic multilayers and oxides.' Oliver Lodge Labs, Dept. Physics, University of Liverpool. </item>
	<item>Quantum Design, Operating manual for the MPMS, 1999.</item>
	<item>R. L. Fagaly, <emphasis effect="italics">Review of Scientific Instruments</emphasis>, 2006, <emphasis effect="bold"> 77</emphasis>, 101101.</item></list></section>
  </content>
</document>

File: modules/m22972/index.cnxml
<document xmlns="http://cnx.rice.edu/cnxml" xmlns:md="http://cnx.rice.edu/mdml">
  <title>Thermogravimetric Analysis of Single Walled Carbon Nanotubes</title>
  <metadata>
  <md:content-id>m22972</md:content-id><md:title>Thermogravimetric Analysis of Single Walled Carbon Nanotubes</md:title>
  <md:abstract>This module explains how to use Thermal Gravimetric Analysis to obtain information on the properties of SWNTs. It also includes examples on how to interpret the results given by TGA.</md:abstract>
  <md:uuid>4222ea1e-47fb-4878-8428-731be8aa523f</md:uuid>
</metadata>

<content>
    
    <para id="id1169193203525">Thermogravimetric analysis (TGA) and the associated differential thermal analysis (DTA) are widely used for the characterization of both as-synthesized and side-wall functionalized single walled carbon nanotubes (SWNTs). Under oxygen, SWNTs will pyrolyze leaving any inorganic residue behind. In contrast in an inert atmosphere since most functional groups are labile or decompose upon heating and as SWNTs are stable up to 1200 °C, any weight loss before 800 °C is used to determine the functionalization ratio of side-wall functionalized SWNTs. The following properties of SWNTs can be determined using this TGA;

</para>
    <list id="id1169200847061" list-type="enumerated" number-style="arabic"><item>
       The mass of metal catalyst impurity in as synthesized SWNTs. 
      </item>
      <item>
        The number of functional groups per SWNT carbon (C<sub>SWNT</sub>).
      </item>
      <item>
        The mass of a reactive species absorbed by a functional group on a SWNT.
      </item>
    </list>
    
    <para id="id1169183407079">Quantitative determination of these properties are used to define the purity of SWNTs, and the extent of their functionalization. </para>
    <section id="eip-486"><title>An overview of thermogravimetric analysis</title><para id="eip-371">The main function of TGA is the monitoring of the thermal stability of a material by recording the change in mass of the sample with respect to temperature. <link target-id="id1169208085640"/> shows a simple diagram of the inside of a typical TGA. </para>


  <figure id="id1169208085640"><media id="id1169208085640_media" alt="">
        <image mime-type="image/jpg" src="../../media/TGA.jpg" id="id1169208085640__onlineimage" width="400" print-width="3.5in"/>
      </media>
    <caption>Schematic representation of a TGA apparatus. </caption></figure>


<para id="eip-315">Inside the TGA, there are two pans, a reference pan and a sample pan. The pan material can be either aluminium or platinum. The type of pan used depends on the maximum temperature of a given run. As platinum melts at 1760 °C and alumium melts at 660 °C, platinum pans are chosen when the maximum temperature exceeds 660 °C. Under each pan there is a thermocouple which reads the temperature of the pan. Before the start of each run, each pan is balanced on a balance arm. The balance arms should be calibrated to compensate for the differential thermal expansion between the arms. If the arms are not calibrated, the instrument will only record the temperature at which an event occurred and not the change in mass at a certain time. To calibrate the system, the empty pans are placed on the balance arms and the pans are weighed and zeroed.</para><para id="eip-808">As well as recording the change in mass, the heat flow into the sample pan (differential scanning calorimetry, DSC) can also be measured and the difference in temperature between the sample and reference pan (differential thermal analysis, DTA). DSC is quantitative and is a measure of the total energy of the system. This is used to monitor the energy released and absorbed during a chemical reaction for a changing temperature. The DTA shows if and how the sample phase changed. If the DTA is constant, this means that there was no phase change. <link target-id="id1169185564086"/> shows a DTA with typical examples of an exotherm and an endotherm. </para>

      <figure id="id1169185564086"><media id="id1169185564086_media" alt="">
		<image mime-type="image/jpg" src="../../media/therms.jpg" id="id1169185564086__onlineimage" width="300" print-width="2.5in"/>
	</media>
<caption>Simplified representation of the DTA for an exotherm and an endotherm. </caption></figure>

<para id="eip-488">When the sample melts, the DTA dips which signifies an endotherm. When the sample is melting it requires energy from the system. Therefore the temperature of the sample pan decreases compared with the temperature of the reference pan. When the sample has melted, the temperature of the sample pan increases as the sample is releasing energy. Finally the temperatures of the reference and sample pans equilibrate resulting in a constant DTA. When the sample evaporates, there is a peak in the DTA. This exotherm can be explained in the same way as the endotherm. </para><para id="eip-671">Typically the sample mass range should be between 0.1 to 10 mg and the heating rate should be 3 to 5 °C/min. </para></section>
  
    
  
    
    
    <section id="eip-978"><title>Determination of the mass of iron catalyst impurity in HiPCO SWNTs. </title><para id="eip-733">SWNTs are typically synthesized using metal catalysts. Those prepared using the HiPco method, contain residual Fe catalyst. The metal (i.e., Fe) is usually oxidized upon exposure to air to the appropriate oxide (i.e., Fe<sub>2</sub>O<sub>3</sub>). While it is sometimes unimportant that traces of metal oxide are present during subsequent applications it is often necessary to quantify their presence. This is particularly true if the SWNTs are to be used for cell studies since it has been shown that the catalyst residue is often responsible for observed cellular toxicity.  

</para><para id="eip-220">In order to calculate the mass of catalyst residue the SWNTs are pyrolyzed under air or O<sub>2</sub>, and the residue is assumed to be the oxide of the metal catalyst. Water can be added to the raw SWNTs, which enhances the low-temperature catalytic oxidation of carbon. A typical TGA plot of a sample of raw HiPco SWNTs is shown in <link target-id="id1169193539548"/>. 
</para>

<figure id="id1169193539548"><media id="id1169193539548_media" alt="">
		<image mime-type="image/png" src="../../media/graphics3-3479.png" id="id1169193539548__onlineimage" width="535" print-width="4in"/>
	</media>
	<caption>The TGA of unpurified HiPco SWNTs under air showing the residual mass associated with the iron catalyst. Adapted from I. W. Chiang, B. E. Brinson, A. Y. Huang, P. A. Willis, M. J. Bronikowski, J. L. Margrave, R. E. Smalley, and R. H. Hauge, <emphasis effect="italics">J. Phys. Chem. B</emphasis>, 2001, <emphasis effect="bold"> 105</emphasis>, 8297. 
Adapted from Chiang et al, 2001</caption></figure>


<para id="eip-607">The weight gain (of ca. 5%) at 300 °C is due to the formation of metal oxide from the incompletely oxidized catalyst. To determine the mass of iron catalyst impurity in the SWNT, the residual mass must be calculated. The residual mass is the mass that is left in the sample pan at the end of the experiment. From this TGA diagram, it is seen that 70% of the total mass is lost at 400 °C. This mass loss is attributed to the removal of carbon. The residual mass is 30%. Given that this is due to both oxide and oxidized metal, the original total mass of residual catalyst in raw HiPCO SWNTs is ca. 25%. </para></section>
    
    
    
    <section id="eip-77"><title>Determining the number of functional groups on SWNTs</title><para id="eip-571">The limitation of using SWNTs in any practical applications is their solubility; for example SWNTs have little to no solubility in most solvents due to aggregation of the tubes. Aggregation/roping of nanotubes occurs as a result of the high van der Waals binding energy of ca. 500 eV per μm of tube contact. The van der Waals force between the tubes is so great, that it take tremendous energy to pry them apart, making it very difficult to make combination of nanotubes with other materials such as in composite applications. The functionalization of nanotubes, i.e., the attachment of “chemical functional groups”, provides the path to overcome these barriers. Functionalization can improve solubility as well as processability, and has been used to align the properties of nanotubes to those of other materials. In this regard, covalent functionalization provides a higher degree of fine-tuning for the chemical and physical properties of SWNTs than non-covalent functionalization. </para><para id="eip-414">Functionalized nanotubes can be characterized by a variety of techniques, such as atomic force microscopy (AFM), transmission electron microscopy (TEM), UV-vis spectroscopy, and Raman spectroscopy, however, the quantification of the extent of functionalization is important and can be determined using TGA. Because any sample of functionalized-SWNTs will have individual tubes of different lengths (and diameters) it is impossible to determine the number of substituents per SWNT. Instead the extent of functionalization is expressed as number of substituents per SWNT carbon atom (C<sub>SWNT</sub>), or more often as C<sub>SWNT</sub>/substituent, since this is then represented as a number greater than 1. </para><para id="eip-174"><link target-id="peiswnt"/> shows a typical TGA for a functionalized SWNT. In this case it is polyethyleneimine (PEI) functionalized SWNTs prepared by the reaction of fluorinated SWNTs (F-SWNTs) with PEI in the presence of a base catalyst. </para>



  


<figure id="peiswnt"><media id="pei-burn" alt="">
		<image mime-type="image/jpg" src="../../media/peiburn.jpg" id="pei-burn__onlineimage" width="535" print-width="4in"/>
	</media>
	<caption>The TGA of SWNTs functionalized with polyethyleimine (PEI) under air showing the sequential loss of complexed CO<sub>2</sub> and decomposition of PEI.
  </caption></figure>
<para id="eip-967">In the present case the molecular weight of the PEI is 600 g/mol. When the sample is heated, the PEI thermally decomposes leaving behind the unfunctionalized SWNTs. The initial mass loss below 100 °C is due to residual water and ethanol used to wash the sample. </para><para id="eip-216">In the following example the total mass of the sample is 25 mg. </para><list id="eip-540" list-type="enumerated" number-style="arabic" class="stepwise"><item>
       The initial mass, M<sub>i</sub> = 25 mg = mass of the SWNTs, residues and the PEI.
      </item>
	<item>
        After the initial moisture has evaporated there is 68% of the sample left. 68% of 25 mg is 17 mg. This is the mass of the PEI and the SWNTs. 
      </item>
	<item>At 300 °C the PEI starts to decompose and all of the PEI has been removed from the SWNTs at 370 °C. The mass loss during this time is 53% of the total mass of the sample. 53% of 25 mg is 13.25 mg. </item>
	<item>
        The molecular weight of this PEI is 600 g/mol. Therefore there is 0.013 g / 600 g/mol = 0.022 mmole of PEI in the sample.
      </item>
	<item>
       15% of the sample is the residual mass, this is the mass of the decomposed SWNTs. 15% of 25 mg is 3.75 mg. The molecular weight of carbon is 12 g/mol. So there is 0.3125 mmole of carbon in the sample. 
      </item>
	<item>
        There is 93.4 mol% of carbon and 6.5 mol% of PEI in the sample.
      </item>
</list></section>
  
    
    
    
    
    <section id="eip-637"><title>Determination of the mass of a chemical absorbed by functionalized SWNTs</title><para id="eip-869">Solid-state <sup>13</sup>C NMR of PEI-SWNTs shows the presence of carboxylate substituents that can be attributed to carbamate formation as a consequence of the reversable CO<sub>2</sub> absorption to the primary amine substituents of the PEI. Desorption of CO<sub>2</sub> is accomplished by heating under argon at 75 °C. </para><para id="eip-81">The quantity of CO<sub>2</sub> absorbed per PEI-SWNT unit may be determined by initially exposing the PEI-SWNT to a CO<sub>2</sub> atmosphere to maximize absorption. The gas flow is switched to either Ar or N<sub>2</sub> and the sample heated to liberate the absorbed CO<sub>2</sub> without decomposing the PEI or the SWNTs. An example of the appropriate TGA plot is shown in <link target-id="cute-dog"/>. </para>

   
<figure id="cute-dog"><media id="cycle1N" alt="">
		<image mime-type="image/bmp" src="../../media/cycle1N.bmp" id="cycle1N__onlineimage" print-width="4in"/>
	</media>
	<caption>The TGA results of PEI(10000)-SWNT absorbing and desorbing CO<sub>2</sub>. The mass has been normalized to the lowest mass recorded, which is equivalent to PEI(10000)-SWNT.  </caption></figure>


<para id="eip-324">The sample was heated to 75 °C under Ar, and an initial mass loss due to moisture and/or atmospherically absorbed CO<sub>2</sub> is seen. In the temperature range of 25 °C to 75 °C the flow gas was switched from an inert gas to CO<sub>2</sub>. In this region an increase in mass is seen, the increase is due to CO<sub>2</sub> absorption by the PEI (10000Da)-SWNT. Switching the carrier gas back to Ar resulted in the desorption of the CO<sub>2</sub>. </para><para id="eip-329">The total normalized mass of CO<sub>2</sub> absorbed by the PEI(10000)-SWNT can be calculated as follows;</para><list id="eip-441" list-type="enumerated" number-style="arabic" class="stepwise"><title>Solution Outline</title><item>Minimum mass = mass of absorbant = M<sub>absorbant</sub>
	</item>
	<item>Maximum mass = mass of absorbant and absorbed species = M<sub>total</sub>
	</item>
	<item>Absorbed mass = M<sub>absorbed</sub> = M<sub>total</sub> - M<sub>absorbant</sub>
	</item>
	<item>% of absorbed species= (M<sub>absorbed</sub>/M<sub>absorbant</sub>)*100 </item>
	<item>1 mole of absorbed species = MW of absorbed species </item>
	<item>Number of moles of absorbed species = (M<sub>absorbed</sub>/MW of absorbed species) </item>
	<item>The number of moles of absorbed species absorbed per gram of absorbant=             (1g/M<sub>total</sub>)*(Number of moles of absorbed species) </item>
</list><list id="eip-497" list-type="enumerated" number-style="arabic" class="stepwise"><title>Solution</title><item> M<sub>absorbant</sub> = Mass of PEI-SWNT = 4.829 mg 
	</item>
	<item>M<sub>total</sub> = Mass of PEI-SWNT and CO<sub>2</sub> = 5.258 mg
	</item>
	<item>M<sub>absorbed</sub> = M<sub>total</sub> - M<sub>absorbant</sub> = 5.258 mg - 4.829 mg = 0.429 mg
	</item>
	<item>% of absorbed species= % of CO<sub>2</sub> absorbed = (M<sub>absorbed</sub>/M<sub>absorbant</sub>)*100 = (0.429/4.829)*100 = 8.8% </item>
	<item>1 mole of absorbed species = MW of absorbed species = MW of CO<sub>2</sub> = 44 therefore 1 mole = 44g </item>
	<item>Number of moles of absorbed species = (M<sub>absorbed</sub>/MW of absorbed species)= (0.429 mg / 44 g) = 9.75 μM </item>
	<item>The number of moles of absorbed species absorbed per gram of absorbant =(1 g/M<sub>total</sub>)*(Number of moles of absorbed species) = (1 g/5.258 mg)*(9.75)= 1.85 mmol of CO<sub>2</sub> absorbed per gram of absorbant  </item>
</list></section>
 
    
    
    
    
    
    
    <section id="id1169199440083">
      <title>Bibliography</title>
      <list id="eip-966"><item>I. W. Chiang, B. E. Brinson, A. Y. Huang, P. A. Willis, M. J. Bronikowski, J. L. Margrave, R. E. Smalley, and R. H. Hauge, <emphasis effect="italics">J. Phys. Chem. B</emphasis>, 2001, <emphasis effect="bold"> 105</emphasis>, 8297.</item>
	<item>E. P. Dillon, C. A. Crouse and A. R. Barron, <emphasis effect="italics">ACS Nano</emphasis>, 2008, <emphasis effect="bold"> 2</emphasis>, 156. </item>
	</list>
    </section>
  </content>
</document>

File: modules/m33649/index.cnxml
<document xmlns="http://cnx.rice.edu/cnxml">
  <title>Determination of Sublimation Enthalpy and Vapor Pressure for Inorganic and Metal-Organic Compounds by Thermogravimetric Analysis</title>
<metadata xmlns:md="http://cnx.rice.edu/mdml">
  <md:content-id>m33649</md:content-id>
  <md:title>Determination of Sublimation Enthalpy and Vapor Pressure for Inorganic and Metal-Organic Compounds by Thermogravimetric Analysis</md:title>
  <md:abstract/>
  <md:uuid>b6c2282c-045f-4029-b8aa-34dd45e4eaa9</md:uuid>
</metadata>
<content>
    <section id="id1166848553557">
      <title>Introduction</title>
      <para id="id1166850686627">Metal compounds and complexes are invaluable precursors for the chemical vapor deposition (CVD) of metal and non-metal thin films. In general, the precursor compounds are chosen on the basis of their relative volatility and their ability to decompose to the desired material under a suitable temperature regime. Unfortunately, many readily obtainable (commercially available) compounds are not of sufficient volatility to make them suitable for CVD applications. Thus, a <emphasis effect="italics">prediction</emphasis> of the volatility of a metal-organic compounds as a function of its ligand identity and molecular structure would be desirable in order to determine the suitability of such compounds as CVD precursors. Equally important would be a method to determine the vapor pressure of a potential CVD precursor as well as its optimum temperature of sublimation. </para>

      <para id="id1166850660017">It has been observed that for organic compounds it was determined that a rough proportionality exists between a compound’s melting point and sublimation enthalpy; however, significant deviation is observed for inorganic compounds. </para>
      <para id="id1166857276710">Enthalpies of sublimation for metal-organic compounds have been previously determined through a variety of methods, most commonly from vapor pressure measurements using complex experimental systems such as Knudsen effusion, temperature drop microcalorimetry and, more recently, differential scanning calorimetry (DSC). However, the measured values are highly dependent on the experimental procedure utilized. For example, the reported sublimation enthalpy of Al(acac)<sub>3</sub> (<link target-id="id1166861581587"/>a, where M = Al, n = 3) varies from 47.3 to 126 kJ/mol. </para>

        <figure id="id1166861581587"><media id="id1166861581587_media" alt="">
            <image mime-type="image/jpg" src="../../media/Fig28.jpg" id="id1166861581587__onlineimage" width="400" print-width="4in"/>
          </media>

        <caption>Structure of a typical metal β-diketonate complex. (a) acetylacetonate (acac); (b) trifluoro acetylacetonate (tfac), and (c) hexafluoroacetylacetonate (hfac). </caption></figure>



      <para id="id1166855694660">Thermogravimetric analysis offers a simple and reproducible method for the determination of the vapor pressure of a potential CVD precursor as well as its enthalpy of sublimation.</para>

    </section>
    <section id="id1166847535418">
      <title>Determination of sublimation enthalpy</title>
      <para id="id1166849154002">The enthalpy of sublimation is a quantitative measure of the volatility of a particular solid. This information is useful when considering the feasibility of a particular precursor for CVD applications. An ideal sublimation process involves no compound decomposition and only results in a solid-gas phase change, i.e., <link target-id="eip-1"/>. </para>

<equation id="eip-1"><media id="id1_media" alt="">
<image mime-type="image/jpg" src="../../media/graphics2-a651.jpg" id="id1__onlineimage" width="500" print-width="4.5in"/>
</media>
</equation>




      <para id="id1166851163438">Since phase changes are thermodynamic processes following zero-order kinetics, the evaporation rate or rate of mass loss by sublimation (m<sub>sub</sub>), at a constant temperature (T), is constant at a given temperature, <link target-id="eip-2"/>. Therefore, the m<sub>sub</sub> values may be directly determined from the linear mass loss of the TGA data in isothermal regions.</para>

<equation id="eip-2"><media id="id2_media" alt="">
<image mime-type="image/jpg" src="../../media/graphics3-14b4.jpg" id="id2__onlineimage" width="500" print-width="4.5in"/>
</media>
</equation>


      <para id="id1166848061082">The thermogravimetric and differential thermal analysis of the compound under study is performed to determine the temperature of sublimation and thermal events such as melting. <link target-id="id1166848057586"/> shows a typical TG/DTA plot for a gallium chalcogenide cubane compound (<link target-id="id8340234"/>). </para>

      <figure id="id1166848057586"><media id="id1166848057586_media" alt="">
          <image mime-type="image/jpg" src="../../media/graphics4-68f3.jpg" id="id1166848057586__onlineimage" width="400" print-width="3in"/>
        </media>

      <caption>A typical thermogravimetric/differential thermal analysis (TG/DTA) analysis of [(EtMe<sub>2</sub>C)GaSe]<sub>4</sub>, whose structure is shown in <link target-id="id8340234"/>. Adapted from E. G. Gillan, S. G. Bott, and A. R. Barron, <emphasis effect="italics">Chem. Mater., </emphasis>1997, <emphasis effect="bold">9</emphasis>, 3, 796. </caption></figure>




      <figure id="id8340234">
        <media id="id8340234_media" alt="">
          <image mime-type="image/jpg" src="../../media/graphics5-aae9.jpg" id="id8340234__onlineimage" width="150" print-width="1.5in"/>
        </media>
<caption>Structure of gallium chalcogenide cubane compound, where E = S, Se, and R = CMe<sub>3</sub>, CMe<sub>2</sub>Et, CEt<sub>2</sub>Me, CEt<sub>3</sub>. </caption>
      </figure>




      <section id="id1166858918397">
        <title>Data collection</title>
        <para id="id1166860254496">In a typical experiment 5 - 10 mg of sample is used with a heating rate of ca. 5 °C/min up to under either a 200-300 mL/min inert (N<sub>2</sub> or Ar) gas flow or a dynamic vacuum (<emphasis effect="italics">ca</emphasis>. 0.2 Torr if using a typical vacuum pump). The argon flow rate was set to 90.0 mL/min and was carefully monitored to ensure a steady flow rate during runs and an identical flow rate from one set of data to the next. </para>

        <para id="id7068285">Once the temperature range is defined, the TGA is run with a preprogrammed temperature profile (<link target-id="id1166849982825"/>). It has been found that sufficient data can be obtained if each isothermal mass loss is monitored over a period (between 7 and 10 minutes is found to be sufficient) before moving to the next temperature plateau. In all cases it is important to confirm that the mass loss at a given temperature is linear. If it is not, this can be due to either (a) temperature stabilization had not occurred and so longer times should be spent at each isotherm, or (b) decomposition is occurring along with sublimation, and lower temperature ranges must be used. The slope of each mass drop is measured and used to calculate sublimation enthalpies as discussed below. </para>

        <figure id="id1166849982825"><media id="id1166849982825_media" alt="">
            <image mime-type="image/jpg" src="../../media/graphics6-261d.jpg" id="id1166849982825__onlineimage" width="400" print-width="3in"/>
          </media>

        <caption>A typical temperature profile for determination of isothermal mass loss rate. </caption></figure>



        <para id="id1166850632813">As an illustrative example, <link target-id="id1166853419366"/> displays the data for the mass loss of Cr(acac)<sub>3</sub> (<link target-id="id1166861581587"/>a, where M = Cr, n = 3) at three isothermal regions under a constant argon flow. Each isothermal data set should exhibit a linear relation. As expected for an endothermal phase change, the linear slope, equal to m<sub>sub</sub>, increases with increasing temperature. </para>


          <figure id="id1166853419366"><media id="id1166853419366_media" alt="">
              <image mime-type="image/jpg" src="../../media/graphics7-cc1e.jpg" id="id1166853419366__onlineimage" width="400" print-width="3in"/>
            </media>

          <caption>Plot of TGA results for Cr(acac)<sub>3</sub> performed at different isothermal regions. Adapted from B. D. Fahlman and A. R. Barron, <emphasis effect="italics">Adv. Mater. Optics Electron</emphasis>., 2000, <emphasis effect="bold">10</emphasis>, 223. </caption></figure>





        


        <note id="eip-975">Samples of iron acetylacetonate (<link target-id="id1166861581587"/>a, where M = Fe, n = 3) may be used as a calibration standard through ΔH<sub>sub</sub> determinations before each day of use. If the measured value of the sublimation enthalpy for Fe(acac)<sub>3</sub> is found to differ from the literature value by more than 5%, the sample is re-analyzed and the flow rates are optimized until an appropriate value is obtained. Only after such a calibration is optimized should other complexes be analyzed. It is important to note that while small amounts (&lt; 10%) of involatile impurities will not interfere with the ΔH<sub>sub</sub> analysis, competitively volatile impurities will produce higher apparent sublimation rates. </note><para id="id1166860341355">It is important to discuss at this point the various factors that must be controlled in order to obtain meaningful (useful) m<sub>sub</sub> data from TGA data. </para><list id="eip-273" list-type="enumerated" number-style="arabic"><item>The sublimation rate is independent of the amount of material used but may exhibit some dependence on the flow rate of an inert carrier gas, since this will affect the equilibrium concentration of the cubane in the vapor phase. While little variation was observed we decided that for consistency m<sub>sub</sub> values should be derived from vacuum experiments only. </item>
<item>The surface area of the solid in a given experiment should remain approximately constant; otherwise the sublimation rate (i.e., mass/time) at different temperatures cannot be compared, since as the relative surface area of a given crystallite decreases during the experiment the apparent sublimation rate will also decrease. To minimize this problem, data was taken over a small temperature ranges (<emphasis effect="italics">ca</emphasis>. 30 °C), and overall sublimation was kept low (<emphasis effect="italics">ca</emphasis>. 25% mass loss representing a surface area change of less than 15%). In experiments where significant surface area changes occurred the values of m<sub>sub</sub> deviated significantly from linearity on a log(m<sub>sub</sub>) versus 1/T plot. </item>
<item>The compound being analyzed must not decompose to any significant degree, because the mass changes due to decomposition will cause a reduction in the apparent m<sub>sub</sub> value, producing erroneous results. With a simultaneous TG/DTA system it is possible to observe exothermic events if decomposition occurs, however the clearest indication is shown by the mass loss versus time curves which are no longer linear but exhibit exponential decays characteristic of first or second order decomposition processes.</item></list>
      </section>

      <section id="id1166852102985">
        <title>Data analysis</title>
        <para id="id1166860543993">The basis of analyzing isothermal TGA data involves using the Clausius-Clapeyron relation between vapor pressure (p) and temperature (T), <link target-id="eip-3"/>, where ∆H<sub>sub</sub> is the enthalpy of sublimation and R is the gas constant (8.314 J/K.mol).</para>

<equation id="eip-3"><media id="id3_media" alt="">
<image mime-type="image/jpg" src="../../media/graphics8-735e.jpg" id="id3__onlineimage" width="500" print-width="4.5in"/>
</media>
</equation>



        <para id="id1166848450977">Since msub data are obtained from TGA data, it is necessary to utilize the Langmuir equation, <link target-id="eip-4"/>, that relates the vapor pressure of a solid with its sublimation rate.</para>


<equation id="eip-4"><media id="id4_media" alt="">
<image mime-type="image/jpg" src="../../media/graphics9-d1e8.jpg" id="id4__onlineimage" width="500" print-width="4.5in"/>
</media>
</equation>



        <para id="id1166854161494">After integrating <link target-id="eip-3"/> in log form, substituting in <link target-id="eip-4"/>, and consolidating the constants, one obtains the useful equality, <link target-id="eip-5"/>. </para>

<equation id="eip-5"><media id="id5_media" alt="">
<image mime-type="image/jpg" src="../../media/graphics10-aef4.jpg" id="id5__onlineimage" width="500" print-width="4.5in"/>
</media>
</equation>




        <para id="id1166859084650">Hence, the linear slope of a log(m<sub>sub</sub>T<sup>1/2</sup>) versus 1/T plot yields ΔH<sub>sub</sub>. An example of a typical plot and the corresponding ΔH<sub>sub</sub> value is shown in <link target-id="id1166848951530"/>. In addition, the y intercept of such a plot provides a value for T<sub>sub</sub>, the calculated sublimation temperature at atmospheric pressure. </para>

        <figure id="id1166848951530"><media id="id1166848951530_media" alt="">
            <image mime-type="image/jpg" src="../../media/graphics11-f984.jpg" id="id1166848951530__onlineimage" width="400" print-width="3in"/>
          </media>

        <caption>Plot of log(m<sub>sub</sub>T<sup>1/2</sup>) versus 1/T and the determination of the ΔH<sub>sub</sub> (112.6 kJ/mol) for Fe(acac)<sub>3</sub> (R<sup>2</sup> = 0.9989). Adapted from B. D. Fahlman and A. R. Barron, <emphasis effect="italics">Adv. Mater. Optics Electron</emphasis>., 2000, <emphasis effect="bold">10</emphasis>, 223.</caption></figure>




        <para id="id1166848704381"><link target-id="id1166847775740"/> lists the typical results using the TGA method for a variety of metal <emphasis effect="italics">β</emphasis>-diketonates, while <link target-id="id1166852428463"/> lists similar values obtained for gallium chalcogenide cubane compounds. </para>


        <table id="id1166847775740" summary="Selected thermodynamic data for metal beta diketonate compounds determined from thermogravimetric analysis.">
<tgroup cols="5"><colspec colnum="1" colname="c1"/>
            <colspec colnum="2" colname="c2"/>
            <colspec colnum="3" colname="c3"/>
            <colspec colnum="4" colname="c4"/>
            <colspec colnum="5" colname="c5"/>
            <tbody>
              <row>
                <entry><emphasis effect="bold">Compound</emphasis></entry>
                <entry>
                  <emphasis effect="bold">ΔH<sub>sub</sub> (kJ/mol)</emphasis>
                </entry>
                <entry>
                  <emphasis effect="bold">ΔS<sub>sub</sub> (J/K.mol)</emphasis>
                </entry>
                <entry>
                  <emphasis effect="bold">T<sub>sub</sub> calc. (°C)</emphasis>
                </entry>
                <entry><emphasis effect="bold">Calculated vapor pressure @ 150 °C (Torr)</emphasis></entry>
              </row>
              <row>
                <entry>Al(acac)<sub>3</sub></entry>
                <entry>93</entry>
                <entry>220</entry>
                <entry>150</entry>
                <entry>3.261</entry>
              </row>
              <row>
                <entry>Al(tfac)<sub>3</sub></entry>
                <entry>74</entry>
                <entry>192</entry>
                <entry>111</entry>
                <entry>9.715</entry>
              </row>
              <row>
                <entry>Al(hfac)<sub>3</sub></entry>
                <entry>52</entry>
                <entry>152</entry>
                <entry>70</entry>
                <entry>29.120</entry>
              </row>
        
              <row>
                <entry>Cr(acac)<sub>3</sub></entry>
                <entry>91</entry>
                <entry>216</entry>
                <entry>148</entry>
                <entry>3.328</entry>
              </row>
              <row>
                <entry>Cr(tfac)<sub>3</sub></entry>
                <entry>71</entry>
                <entry>186</entry>
                <entry>109</entry>
                <entry>9.910</entry>
              </row>
              <row>
                <entry>Cr(hfac)<sub>3</sub></entry>
                <entry>46</entry>
                <entry>134</entry>
                <entry>69</entry>
                <entry>29.511</entry>
              </row>
        
              <row>
                <entry>Fe(acac)<sub>3</sub></entry>
                <entry>112</entry>
                <entry>259</entry>
                <entry>161</entry>
                <entry>2.781</entry>
              </row>
              <row>
                <entry>Fe(tfac)<sub>3</sub></entry>
                <entry>96</entry>
                <entry>243</entry>
                <entry>121</entry>
                <entry>8.340</entry>
              </row>
              <row>
                <entry>Fe(hfac)<sub>3</sub></entry>
                <entry>60</entry>
                <entry>169</entry>
                <entry>81</entry>
                <entry>25.021</entry>
              </row>
      
              <row>
                <entry>Co(acac)<sub>3</sub></entry>
                <entry>138</entry>
                <entry>311</entry>
                <entry>170</entry>
                <entry>1.059</entry>
              </row>
              <row>
                <entry>Co(tfac)<sub>3</sub></entry>
                <entry>119</entry>
                <entry>295</entry>
                <entry>131</entry>
                <entry>3.319</entry>
              </row>
              <row>
                <entry>Co(hfac)<sub>3</sub></entry>
                <entry>73</entry>
                <entry>200</entry>
                <entry>90</entry>
                <entry>9.132</entry>
              </row>
</tbody>
          


</tgroup><caption>Selected thermodynamic data for metal β-diketonate compounds determined from thermogravimetric analysis. Data from B. D. Fahlman and A. R. Barron, <emphasis effect="italics">Adv. Mater. Optics Electron</emphasis>., 2000, <emphasis effect="bold">10</emphasis>, 223.</caption>
</table>




        <table id="id1166852428463" summary="Selected thermodynamic data for gallium chalcogenide cubane compounds determined from thermogravimetric analysis.">
<tgroup cols="5"><colspec colnum="1" colname="c1"/>
            <colspec colnum="2" colname="c2"/>
            <colspec colnum="3" colname="c3"/>
            <colspec colnum="4" colname="c4"/>
            <colspec colnum="5" colname="c5"/>
            <tbody>
              <row>
                <entry><emphasis effect="bold">Compound</emphasis></entry>
                <entry>
                  <emphasis effect="bold">∆H<sub>sub</sub> (kJ/mol)</emphasis>
                </entry>
                <entry>
                  <emphasis effect="bold">∆S<sub>sub</sub> (J/K. mol)</emphasis>
                </entry>
                <entry>
                  <emphasis effect="bold">T<sub>sub</sub> calc. (°C)</emphasis>
                </entry>
                <entry><emphasis effect="bold">Calculated vapor pressure @ 150 °C (Torr)</emphasis> </entry>
              </row>
              <row>
                <entry>[(Me<sub>3</sub>C)GaS]<sub>4</sub></entry>
                <entry>110</entry>
                <entry>300</entry>
                <entry>94</entry>
                <entry>22.75</entry>
              </row>
              <row>
                <entry>[(EtMe<sub>2</sub>C)GaS]<sub>4</sub></entry>
                <entry>124</entry>
                <entry>330</entry>
                <entry>102</entry>
                <entry>18.89</entry>
              </row>
              <row>
                <entry>[(Et<sub>2</sub>MeC)GaS]<sub>4</sub></entry>
                <entry>137</entry>
                <entry>339</entry>
                <entry>131</entry>
                <entry>1.173</entry>
              </row>
              <row>
                <entry>[(Et<sub>3</sub>C)GaS]<sub>4</sub></entry>
                <entry>149</entry>
                <entry>333</entry>
                <entry>175</entry>
                <entry>0.018</entry>
              </row>
              <row>
                <entry>[(Me<sub>3</sub>C)GaSe)]<sub>4</sub></entry>
                <entry>119</entry>
                <entry>305</entry>
                <entry>116</entry>
                <entry>3.668</entry>
              </row>
              <row>
                <entry>[(EtMe<sub>2</sub>C)GaSe]<sub>4</sub></entry>
                <entry>137</entry>
                <entry>344</entry>
                <entry>124</entry>
                <entry>2.562</entry>
              </row>
              <row>
                <entry>[(Et<sub>2</sub>MeC)GaSe]<sub>4</sub></entry>
                <entry>147</entry>
                <entry>359</entry>
                <entry>136</entry>
                <entry>0.815</entry>
              </row>
              <row>
                <entry>[(Et<sub>3</sub>C)GaSe]<sub>4</sub></entry>
                <entry>156</entry>
                <entry>339</entry>
                <entry>189</entry>
                <entry>0.005</entry>
              </row>
            </tbody>
          
</tgroup><caption>Selected thermodynamic data for gallium chalcogenide cubane compounds determined from thermogravimetric analysis. Data from E. G. Gillan, S. G. Bott, and A. R. Barron, <emphasis effect="italics">Chem. Mater., </emphasis>1997, <emphasis effect="bold">9</emphasis>, 3, 796. </caption>
</table>



        <para id="id858904">A common method used to enhance precursor volatility and corresponding efficacy for CVD applications is to incorporate partially (<link target-id="id1166861581587"/>b) or fully (<link target-id="id1166861581587"/>c) fluorinated ligands. As may be seen from <link target-id="id1166847775740"/> this substitution does results in significant decrease in the ΔH<sub>sub</sub>, and thus increased volatility. The observed enhancement in volatility may be rationalized either by an increased amount of intermolecular repulsion due to the additional lone pairs or that the reduced polarizability of fluorine (relative to hydrogen) causes fluorinated ligands to have less intermolecular attractive interactions. </para>

      </section>
      



    </section>
    <section id="id1166857929923">
      <title>Determination of sublimation entropy</title>
      <para id="id1166854768887">The entropy of sublimation is readily calculated from the ΔH<sub>sub</sub> and the calculated T<sub>sub</sub> data, <link target-id="eip-6"/>. </para>

<equation id="eip-6"><media id="id6_media" alt="">
<image mime-type="image/jpg" src="../../media/graphics12-4fa1.jpg" id="id6__onlineimage" width="500" print-width="4.5in"/>
</media>
</equation>


      <para id="id8207920"><link target-id="id1166847775740"/> and <link target-id="id1166852428463"/> show typical values for metal β-diketonate compounds and gallium chalcogenide cubane compounds, respectively. The range observed for gallium chalcogenide cubane compounds (ΔS<sub>sub</sub> = 330 ±20 J/K.mol) is slightly larger than values reported for the metal β-diketonates compounds (ΔS<sub>sub</sub> = 130 - 330 J/K.mol) and organic compounds (100 - 200 J/K.mol), as would be expected for a transformation giving translational and internal degrees of freedom. For any particular chalcogenide, i.e., [(R)GaS]<sub>4</sub>, the lowest ΔS<sub>sub</sub> are observed for the Me<sub>3</sub>C derivatives, and the largest ΔS<sub>sub</sub> for the Et<sub>2</sub>MeC derivatives, see <link target-id="id1166852428463"/>. This is in line with the relative increase in the modes of freedom for the alkyl groups in the absence of crystal packing forces. </para>


    </section>
    <section id="id5071782">
      <title>Determination of vapor pressure</title>
      <para id="id4709827">While the sublimation temperature is an important parameter to determine the suitability of a potential precursor compounds for CVD, it is often preferable to express a compound's volatility in terms of its vapor pressure. However, while it is relatively straightforward to determine the vapor pressure of a liquid or gas, measurements of solids are difficult (e.g., use of the isoteniscopic method) and few laboratories are equipped to perform such experiments. Given that TGA apparatus are increasingly accessible, it would therefore be desirable to have a simple method for vapor pressure determination that can be accomplished on a TGA. </para>

      <para id="id1166848836789">Substitution of <link target-id="eip-2"/> into <link target-id="eip-4"/> allows for the calculation of the vapor pressure (p) as a function of temperature (T). For example, <link target-id="id1166851311214"/> shows the calculated temperature dependence of the vapor pressure for [(Me<sub>3</sub>C)GaS]<sub>4</sub>. The calculated vapor pressures at 150 °C for metal β-diketonates compounds and gallium chalcogenide cubane compounds are given in <link target-id="id1166847775740"/> and <link target-id="id1166852428463"/>. </para>


      <figure id="id1166851311214"><media id="id1166851311214_media" alt="">
          <image mime-type="image/jpg" src="../../media/graphics13-9d3a.jpg" id="id1166851311214__onlineimage" width="400" print-width="3in"/>
        </media>

      <caption>A plot of calculated vapor pressure (Torr) against temperature (K) for [(Me<sub>3</sub>C)GaS]<sub>4</sub>. Adapted from E. G. Gillan, S. G. Bott, and A. R. Barron, <emphasis effect="italics">Chem. Mater., </emphasis>1997, <emphasis effect="bold">9</emphasis>, 3, 796. </caption></figure>


      <para id="id1166855690374">The TGA approach to show reasonable agreement with previous measurements. For example, while the value calculated for Fe(acac)<sub>3</sub> (2.78 Torr @ 113 °C) is slightly higher than that measured directly by the isoteniscopic method (0.53 Torr @ 113 °C); however, it should be noted that measurements using the sublimation bulb method obtained values much lower (8 x 10<sup>-3</sup> Torr @ 113 °C). The TGA method offers a suitable alternative to conventional (direct) measurements of vapor pressure. </para>

    </section>
    <section id="id1166851158326">
      <title>Bibliography</title>
      <list id="id1166852860055" list-type="bulleted">
        <item>P. W. Atkins, <emphasis effect="italics">Physical Chemistry, </emphasis>5th ed., W. H. Freeman, New York (1994).</item>
        <item>G. Beech and R. M. Lintonbon, <emphasis effect="italics">Thermochim. Acta, </emphasis>1971, <emphasis effect="bold">3</emphasis>, 97.</item>
        <item>B. D. Fahlman and A. R. Barron, <emphasis effect="italics">Adv. Mater. Optics Electron</emphasis>., 2000, <emphasis effect="bold">10</emphasis>, 223. </item>
        <item>E. G. Gillan, S. G. Bott, and A. R. Barron, <emphasis effect="italics">Chem. Mater., </emphasis>1997, <emphasis effect="bold">9</emphasis>, 3, 796. </item>
        <item>J. O. Hill and J. P. Murray, <emphasis effect="italics">Rev. Inorg. Chem., </emphasis>1993, <emphasis effect="bold">13</emphasis>, 125. </item>
        <item>J. P. Murray, K. J. Cavell and J. O. Hill, <emphasis effect="italics">Thermochim. Acta, </emphasis>1980, <emphasis effect="bold">36</emphasis>, 97.</item>
        <item>M. A. V. Ribeiro da Silva and M. L. C. C. H. Ferrao, <emphasis effect="italics">J. Chem. Thermodyn., </emphasis>1994, <emphasis effect="bold">26</emphasis>, 315.</item>
        <item>R. Sabbah, D. Tabet, S. Belaadi, <emphasis effect="italics">Thermochim. Acta, </emphasis>1994, <emphasis effect="bold">247</emphasis>, 193.</item>
        <item>L. A. Torres-Gomez, G. Barreiro-Rodriquez, and A. Galarza-Mondragon, <emphasis effect="italics">Thermochim. Acta, </emphasis>1988, <emphasis effect="bold">124</emphasis>, 229. </item>
      </list>
    </section>
  </content>
</document>
