Repository: cnx-user-books/cnxbook-physical-methods-in-chemistry-and-nano-science

# Physical Methods in Chemistry  and Nano Science
_Physical Methods in Chemistry  and Nano Science_ is a book that was published on [cnx.org](https://cnx.org/).

An ebook can be downloaded [here](https://github.com/cnx-user-books/cnxbook-physical-methods-in-chemistry-and-nano-science/releases/latest), and the book can be viewed online [here](https://github.com/cnx-user-books/cnxbook-physical-methods-in-chemistry-and-nano-science/releases/latest).

File: modules/m34664/index.cnxml
<document xmlns="http://cnx.rice.edu/cnxml">
  <title>Atomic Force Microscopy</title>
<metadata xmlns:md="http://cnx.rice.edu/mdml">
  <md:content-id>m34664</md:content-id>
  <md:title>Atomic Force Microscopy</md:title>
  <md:abstract/>
  <md:uuid>0b9311a0-9ebe-4702-8dd0-7e61f883dd7b</md:uuid>
</metadata>

<content>
    <section id="id1168945070447">
      <title>Introduction</title>
      <para id="id1168927430912">Atomic force microscopy (AFM) is a high-resolution form of scanning probe microscopy, also known as scanning force microscopy (SFM). The instrument uses a cantilever with a sharp tip at the end to scan over the sample surface (<link target-id="id1168918578284"/>). As the probe scans over the sample surface, attractive or repulsive forces between the tip and sample, usually in the form of van der Waal forces but also can be a number of others such as electrostatic and hydrophobic/hydrophilic, cause a deflection of the cantilever. The deflection is measured by a laser (<link target-id="id1168918578284"/>) which is reflected off the cantilever into photodiodes. As one of the photodiodes collects more light, it creates an output signal that is processed and provides information about the vertical bending of the cantilever. This data is then sent to a scanner that controls the height of the probe as it moves across the surface. The variance in height applied by the scanner can then be used to produce a three-dimensional topographical representation of the sample.</para>

      <figure id="id1168918578284"><media id="id1168918578284_media" alt="">
          <image mime-type="image/jpg" src="../../media/graphics1-ad27.jpg" id="id1168918578284__onlineimage" width="250" print-width="2.5in"/>
        </media>
      <caption>Simple schematic of atomic force microscope (AFM) apparatus. 
Adapted from H. G. Hansma, Department of Physics, University of California, Santa Barbara. 
</caption></figure>

    </section>
    <section id="id1168917153335">
      <title>Modes of operation</title>
      <section id="id1168963432327">
        <title>Contact mode</title>
        <para id="id1168931330318">The contact mode method utilizes a constant force for tip-sample interactions by maintaining a constant tip deflection (<link target-id="id1168940772573"/>.). The tip communicates the nature of the interactions that the probe is having at the surface via feedback loops and the scanner moves the entire probe in order to maintain the original deflection of the cantilever. The constant force is calculated and maintained by using Hooke's Law, <link target-id="eip-384"/>. This equation relates the force (F), spring constant (k), and cantilever deflection (x). Force constants typically range from 0.01 to 1.0 N/m. Contact mode usually has the fastest scanning times but can deform the sample surface. It is also only the only mode that can attain "atomic resolution."</para>

        <equation id="eip-384"><media id="id123456_media" alt="">
            <image mime-type="image/jpg" src="../../media/Eq1-7fc9.jpg" id=" id123456__onlineimage" width="500" print-width="4.5in"/>
          </media>

</equation>


<figure id="id1168940772573"><media id="id1168940772573_media" alt="">
            <image mime-type="image/jpg" src="../../media/graphics2-9944.jpg" id="id1168940772573__onlineimage" width="250" print-width="2.5in"/>
          </media>
        <caption>Schematic diagram of probe and surface interaction in contact mode. </caption></figure>

      </section>

      <section id="id1168916970562">
        <title>Tapping mode</title>
        <para id="id1168927060634">In the tapping mode the cantilever is externally oscillated at its fundamental resonance frequency (<link target-id="id1168931503270"/>).  A piezoelectric on top of the cantilever is used to adjust the amplitude of oscillation as the probe scans across the surface. The deviations in the oscillation frequency or amplitude due to interactions between the probe and surface are measured, and provide information about the surface or types of material present in the sample. This method is gentler than contact AFM since the tip is not dragged across the surface, but it does require longer scanning times. It also tends to provide higher lateral resolution than contact AFM.</para>
        <figure id="id1168931503270"><media id="id1168931503270_media" alt="">
            <image mime-type="image/jpg" src="../../media/graphics3-af85.jpg" id="id1168931503270__onlineimage" width="250" print-width="2.5in"/>
          </media>
        <caption>Diagram of probe and surface interaction in tapping mode. </caption></figure>
      </section>
      <section id="id1168943011898">
        <title>Noncontact mode</title>
        <para id="id1168935424266">For noncontact mode the cantilever is oscillated just above its resonance frequency and this frequency is decreased as the tip approaches the surface and experiences the forces associated with the material (<link target-id="id1168938672094"/>). The average tip-to-sample distance is measured as the oscillation frequency or amplitude is kept constant, which then can be used to image the surface. This method exerts very little force on the sample, which extends the lifetime of the tip. However, it usually does not provide very good resolution unless placed under a strong vacuum. </para>
        <figure id="id1168938672094"><media id="id1168938672094_media" alt="">
            <image mime-type="image/jpg" src="../../media/graphics4-61bd.jpg" id="id1168938672094__onlineimage" width="250" print-width="2.5in"/>
          </media>
        <caption>Diagram of probe and surface interaction in noncontact mode. </caption></figure>
      </section>
    </section>
    <section id="id1168955850840">
      <title>Experimental limitations</title>
      <para id="id1168930917198">A common problem seen in AFM images is the presence of artifacts which are distortions of the actual topography, usually either due to issues with the probe, scanner, or image processing. The AFM scans slowly which makes it more susceptible to external temperature fluctuations leading to thermal drift. This leads to artifacts and inaccurate distances between topographical features. </para>
      <para id="id1168968521488">It is also important to consider that the tip is not perfectly sharp and therefore may not provide the best aspect ratio, which leads to a convolution of the true topography. This leads to features appearing too large or too small since the width of the probe cannot precisely move around the particles and holes on the surface. It is for this reason that tips with smaller radii of curvature provide better resolution in imaging. The tip can also produce false images and poorly contrasted images if it is blunt or broken. </para>
      <para id="id1168917086269">The movement of particles on the surface due to the movement of the cantilever can cause noise, which forms streaks or bands in the image. Artifacts can also be made by the tip being of inadequate proportions compared to the surface being scanned. It is for this reason that it is important to use the ideal probe for the particular application. </para>
    </section>
    <section id="id3038245">
      <title>Sample size and preparation</title>
      <para id="id1168945004561">The sample size varies with the instrument but a typical size is 8 mm by 8 mm with a typical height of 1 mm. Solid samples present a problem for AFM since the tip can shift the material as it scans the surface. Solutions or dispersions are best for applying as uniform of a layer of material as possible in order to get the most accurate value of particles’ heights. This is usually done by spin-coating the solution onto freshly cleaved mica which allows the particles to stick to the surface once it has dried.</para>
    </section>


    <section id="id1168929310691">
      <title>Applications of AFM</title>
      <para id="id2677621">AFM is particularly versatile in its applications since it can be used in ambient temperatures and many different environments. It can be used in many different areas to analyze different kinds of samples such as semiconductors, polymers, nanoparticles, biotechnology, and cells amongst others. The most common application of AFM is for morphological studies in order to attain an understanding of the topography of the sample. Since it is common for the material to be in solution, AFM can also give the user an idea of the ability of the material to be dispersed as well as the homogeneity of the particles within that dispersion. It also can provide a lot of information about the particles being studied such as particle size, surface area, electrical properties, and chemical composition. Certain tips are capable of determining the principal mechanical, magnetic, and electrical properties of the material. For example, in magnetic force microscopy (MFM) the probe has a magnetic coating that senses magnetic, electrostatic, and atomic interactions with the surface. This type of scanning can be performed in static or dynamic mode and depicts the magnetic structure of the surface. </para>

    <section id="id1168946400552"><title>AFM of carbon nanotubes</title><para id="id1168948542070">Atomic force microscopy is usually used to study the topographical morphology of these materials. By measuring the thickness of the material it is possible to determine if bundling occurred and to what degree. Other dimensions of the sample can also be measured such as the length and width of the tubes or bundles. It is also possible to detect impurities, functional groups (<link target-id="id88888"/>), or remaining catalyst by studying the images. Various methods of producing nanotubes have been found and each demonstrates a slightly different profile of homogeneity and purity. These impurities can be carbon coated metal, amorphous carbon, or other allotropes of carbon such as fullerenes and graphite. These facts can be utilized to compare the purity and homogeneity of the samples made from different processes, as well as monitor these characteristics as different steps or reactions are performed on the material. The distance between the tip and the surface has proven itself to be an important parameter in noncontact mode AFM and has shown that if the tip is moved past the threshold distance, approximately 30 μm, it can move or damage the nanotubes. If this occurs, a useful characterization cannot be performed due to these distortions of the image. </para>

<figure id="id88888"><media id=" id88888_media" alt="">
            <image mime-type="image/jpg" src="../../media/AFMSWNT.jpg" id=" id88888__onlineimage" width="300" print-width="3in"/>
          </media>

<caption>AFM image of a polyethyleneimine-functionalized single walled carbon nanotube (PEI-SWNT) showing the presence of PEI “globules” on the SWNT. Adapted from E. P. Dillon, C. A. Crouse, and A. R. Barron, <emphasis effect="italics">ACS Nano</emphasis>, 2008, <emphasis effect="bold">2</emphasis>, 156. </caption></figure>



    </section>
    <section id="id1669784">
      <title>AFM of fullerenes</title>
      <para id="id1168948963509">Atomic force microscopy is best applied to aggregates of fullerenes rather than individual ones. While the AFM can accurately perform height analysis of individual fullerene molecules, it has poor lateral resolution and it is difficult to accurately depict the width of an individual molecule. Another common issue that arises with contact AFM and fullerene deposited films is that the tip shifts clusters of fullerenes which can lead to discontinuities in sample images. </para>
      
    </section>
    </section>

<section id="eip-149"><title>Bibliography</title>

<list id="bibliographylist"><item>R. Anderson and A. R. Barron, <emphasis effect="italics">J. Am. Chem. Soc.</emphasis>, 2005, <emphasis effect="bold">127</emphasis>, 10458. </item> 
<item>M. Bellucci, G. Gaggiotti, M. Marchetti, F. Micciulla, R. Mucciato, and M. Regi, <emphasis effect="italics">J. Physics: Conference Series</emphasis>, 2007, <emphasis effect="bold">61</emphasis>, 99.</item> 
<item>I. I. Bobrinetskii, V. N. Kukin, V. K. Nevolin, and M. M. Simunin. <emphasis effect="italics">Semiconductor</emphasis>, 2008, <emphasis effect="bold">42</emphasis>, 1496. </item> 
<item>S. H. Cohen  and M. L. Lightbody. <emphasis effect="italics">Atomic Force Microscopy/Scanning Tunneling Microscopy 2</emphasis>. Plenum, New York (1997). </item> 
<item>E. P. Dillon, C. A. Crouse, and A. R. Barron, <emphasis effect="italics">ACS Nano</emphasis>, 2008, <emphasis effect="bold">2</emphasis>, 156. </item>
<item>C. Gu, C. Ray, S. Guo, and B. B. Akhremitchev, <emphasis effect="italics">J. Phys. Chem.</emphasis>, 2007, <emphasis effect="bold">111</emphasis>, 12898. </item> 
<item>G. Kaupp, <emphasis effect="italics">Atomic Force Microscopy, Scanning Nearfield Optical Microscopy and Nanoscratching: Application to Rough and Natural Surfaces</emphasis>. Springer-Verlag, Berlin (2006). </item> 
<item>S. Morita, R. Wiesendanger, E. Meyer, and F. J. Giessibl. <emphasis effect="italics">Noncontact Atomic Force Microscopy</emphasis>. Springer, Berlin (2002).</item> 
</list>
</section>
  </content>
</document>

File: modules/m34669/index.cnxml
<document xmlns="http://cnx.rice.edu/cnxml">
  <title>Introduction to Cyclic Voltammetry Measurements</title>
<metadata xmlns:md="http://cnx.rice.edu/mdml">
  <md:content-id>m34669</md:content-id>
  <md:title>Introduction to Cyclic Voltammetry Measurements</md:title>
  <md:abstract/>
  <md:uuid>50cd332c-b40e-4538-b80d-19acc17db704</md:uuid>
</metadata>

<content>
    <section id="id1165614957756">
      <title>Introduction</title>
      <para id="id1165617022906">Cyclic voltammetry (CV) is one type of potentiodynamic electrochemical measurements. Generally speaking, the operating process is a potential-controlled reversible experiment, which scans the electric potential before turning to reverse direction after reaching the final potential and then scans back to the initial potential, as shown in <link target-id="id1165623186611"/>a. When voltage is applied to the system changes with time, the current will change with time accordingly as shown in <link target-id="id1165623186611"/>b. Thus the curve of current and voltage, illustrated in <link target-id="id1165623186611"/>c, can be represented from the data, which can be obtained from <link target-id="id1165623186611"/>a and b. </para>
      <figure id="id1165623186611"><media id="id1165623186611_media" alt="">
          <image mime-type="image/jpg" src="../../media/CV.jpg" id="id1165623186611__onlineimage" width="200" print-width="2in"/>
        </media>
        
      <caption>Potential wave changes with time (a); current response with time (b); current-potential representations (c). Adapted from D. K. Gosser, Jr. <emphasis effect="italics">Cyclic Voltammetry Simulation and Analysis of Reaction Mechanisms</emphasis>, Wiley-VCH, New York, (1993).</caption></figure>
      <para id="id1165616411227">Cyclic voltammetry is a very important analytical characterization in the field of electrochemistry. Any process that includes electron transfer can be investigated with this characterization. For example, the investigation of catalytical reactions, analyzing the stoichiometry of complex compounds, and determining of the photovoltaic materials’ band gap. In this module, I will focus on the application of CV measurement in the field of characterization of solar cell materials.</para>
      <para id="id1165615624858">Although CV was first practiced using a hanging mercury drop electrode, based on the work of Nobel Prize winner Heyrovský (<link target-id="id55565"/>), it did not gain widespread until solid electrodes like Pt, Au and carbonaceous electrodes were used, particularly to study anodic oxidations. A major advance was made when mechanistic diagnostics and accompanying quantitations became known through the computer simulations. Now, the application of computers and related software packages make the analysis of data much quicker and easier. </para>

<figure id="id55565"><media id="id55565_media" alt="">
            <image mime-type="image/jpg" src="../../media/jaroslav-heyrovsky.jpg" id="id55565__onlineimage" width="300" print-width="2in"/>
          </media><caption>Czech chemist and inventor Jaroslav Heyrovský (1890 – 1967).</caption></figure>



    </section>


    <section id="id1165620131324">
      <title>The components of a CV system</title>
      <para id="id8413209">As shown in <link target-id="id1165617052203"/>, the CV systems are as follows:</para>
      <list id="id1165616444723" list-type="bulleted"><item>The epsilon includes potentiostat and current-voltage converter. The potentiostat is required for controlling the applied potential, and a current-to-voltage converter is used for measuring the current, both of which are contained within the epsilon (<link target-id="id1165617052203"/>). </item>
<item>The input system is a function generator (<link target-id="id1165617052203"/>). Operators can change parameters, including scan rate and scan range, through this part. The output part is a computer screen, which can show data and curves directly to the operators.</item>
<item>All electrodes must work in electrolyte solution (<link target-id="id1165617052203"/>). </item>
<item>Sometimes, the oxygen and water in the atmosphere will dissolve in the solution, and will be deoxidized or oxidized when voltage is applied. Therefore the data will be less accurate. To prevent this from happening, bubbling of an inert gas (nitrogen or argon) is required.</item>
<item>The key component of the CV systems is the electrochemical cell (<link target-id="id1165617052203"/>), which is connected to the epsilon part. Electrochemical cell contains three electrodes, counter electrode (C in <link target-id="id1165617052203"/>), working electrode (W in <link target-id="id1165617052203"/>) and reference electrode (R in <link target-id="id1165617052203"/>). All of them must be immersed in an electrolyte solution when working. </item>
</list>


      <figure id="id1165617052203">
        <media id="id1165617052203_media" alt="">
          <image mime-type="image/jpg" src="../../media/graphics2-7f05.jpg" id="id1165617052203__onlineimage" width="400" print-width="4in"/>
        </media>
        <caption>Components of cyclic voltammetry systems. Adapted from D. K. Gosser, Jr., <emphasis effect="italics">Cyclic Voltammetry Simulation and Analysis of Reaction Mechanisms</emphasis>, Wiley-VCH, NewYork, (1993).</caption>
      </figure>



      <para id="id1165614965869">In order to better understand the electrodes mentioned above, three kinds of electrodes will be discussed in more detail.</para>
      <list id="id1165614761471" list-type="bulleted"><item>Counter electrodes (C in <link target-id="id1165617052203"/>) are non-reactive high surface area electrodes, for which the platinum gauze is the common choice.</item>
        <item>The working electrode (W in <link target-id="id1165617052203"/>) is commonly an inlaid disc electrodes (Pt, Au, graphite, etc.) of well-defined area are most commonly used. Other geometries may be available in appropriate circumstances, such as dropping or hanging mercury hemisphere, cylinder, band, arrays, and grid electrodes.</item>
        <item>For the reference electrode (R in <link target-id="id1165617052203"/>), aqueous Ag/AgCl or calomel half cells are commonly used, and can be obtained commercially or easily prepared in the laboratory. Sometimes, a simple silver or platinum wire is used in conjunction with an internal potential reference provided by ferrocene (<link target-id=" id55566"/>), when a suitable conventional reference electrode is not available. Ferrocene undergoes a one-electron oxidation at a low potential, around 0.5 V versus a saturated calomel electrode (SCE). It is also been used as standard in electrochemistry as F<sub>c</sub><sup>+</sup>/F<sub>c</sub> = 0.64 V versus a normal hydrogen electrode (NHE). </item>
      </list>

<figure id="id55566"><media id="id55566_media" alt="">
            <image mime-type="image/jpg" src="../../media/Ferrocene.jpg" id="id55566__onlineimage" width="300" print-width="3in"/>
          </media><caption>The structure of (C<sub>5</sub>H<sub>5</sub>)<sub>2</sub>Fe (ferrocene). </caption></figure>






<para id="id1165614779994">Cyclic voltammetry systems employ different types of potential waveforms (<link target-id="id1165614790144"/>) that can be used to satisfy different requirements. Potential waveforms reflect the way potential is applied to this system. These different types are referred to by characteristic names, for example, cyclic voltammetry, and differential pulse voltammetry. The cyclic voltammetry analytical method is the one whose potential waveform is generally an isosceles triangle (<link target-id="id1165614790144"/>a).</para>



        <figure id="id1165614790144"><media id="id1165614790144_media" alt="">
            <image mime-type="image/jpg" src="../../media/Fig1-d287.jpg" id="id1165614790144__onlineimage" width="300" print-width="3in"/>
          </media>
          
        <caption>Examples of different waveforms of CV systems, illustrating various possible cycles. Adapted from D. K. Gosser, Jr., <emphasis effect="italics">Cyclic Voltammetry Simulation and Analysis of Reaction Mechanisms</emphasis>, Wiley-VCH, New York (1993).</caption></figure>



    </section>



    <section id="id4117026">
      <title>The physical principles on which the CV systems are based</title>
      <para id="id1165617590544">As mentioned above, there are two main parts of a CV system: the electrochemical cell and the epsilon. <link target-id="id1165616190529"/> shows the schematic drawing of circuit diagram in electrochemical cell.</para>



        <figure id="id1165616190529"><media id="id1165616190529_media" alt="">
            <image mime-type="image/jpg" src="../../media/graphics4-682e.jpg" id="id1165616190529__onlineimage" width="400" print-width="4in"/>
          </media>
          
        <caption>Diagram of a typical cyclic voltammetry circuit layout. Adapted from R. G. Compton and C. E. Banks, <emphasis effect="italics">Understanding Voltammetry</emphasis>, World Scientific, Sigapore (2007).</caption></figure>



      <para id="id1165619146594">In a voltammetric experiment, potential is applied to a system, using working electrode
 (W in <link target-id="id1165616190529"/>) and the reference electrode (R = <link target-id="id1165616190529"/>), and the current response is measured using the working electrode and a third electrode, the counter electrode (C in <link target-id="id1165616190529"/>). The typical current-voltage curve for ferricyanide/ferrocyanide, <link target-id="eip-796"/>, is shown in <link target-id="id1165625987630"/>.  </para>



        <equation id="eip-796"><media id="id12345_media" alt=""><image mime-type="image/jpg" src="../../media/Eq2-f82b.jpg" id="id12345__onlineimage" width="450" print-width="4in"/></media></equation><figure id="id1165625987630"><media id="id1165625987630_media" alt="">
            <image mime-type="image/jpg" src="../../media/graphics5-3543.jpg" id="id1165625987630__onlineimage" width="300" print-width="3in"/>
          </media>
          
        <caption>Typical curve of current-voltage curve for for ferricyanide/ferrocyanide, <link target-id="eip-796"/>. </caption></figure>

      
      <section id="id1165616751634">
        <title>What useful information we can get from the data collected</title>
        <para id="id1165616354893">The information we are able to obtain from CV experimental data is the current-voltage curve. From the curve we can then determine the redox potential, and gain insights into the kinetics of electron reactions, as well as determine the presence of reaction intermediate. </para>    </section>
</section>






<section id="id1165623684279">
      <title>Why choose CV  for the characterizations of solar cell materials?</title>
      <para id="id1165616835642">Despite some limitations, cyclic voltammetry is very well suited for a wide range of applications. Moreover, in some areas of research, cyclic voltammetry is one of the standard techniques used for characterization. Due to its characteristic shapes of curves, it has been considered as ‘electrochemical spectroscopy’. In addition, the system is quite easy to operate, and sample preparation is relatively simple.</para>


<para id="eip-368">The band gap of a semiconductor is a very important value to be determined for photovoltaic materials. <link target-id="id1165615634226"/> shows the relative energy level involved in light harvesting of an organic solar cell. The energy difference (E<sub>g</sub>) between the lowest unoccupied molecular orbital (LUMO) and the highest occupied molecular orbital (HOMO), which determines the efficiency. The oxidation and reduction of an organic molecule involve electron transfers (<link target-id="id1165624096208"/>), and CV measurements can be used to determine the potential change during redox. Through the analysis of data obtained by the CV measurement the electronic band gap is obtained. </para><figure id="id1165615634226"><media id="id1165615634226_media" alt="">
              <image mime-type="image/jpg" src="../../media/graphics6-552f.jpg" id="id1165615634226__onlineimage" width="400" print-width="4in"/>
            </media>
            
          <caption>Diagram showing energy level and light harvesting of and organic solar cell. Adapted from S. B. Darling, <emphasis effect="italics">Energy Environm. Sci.</emphasis>, 2009, <emphasis effect="bold">2</emphasis>, 1266. </caption></figure>



        



          <figure id="id1165624096208"><media id="id1165624096208_media" alt="">
              <image mime-type="image/jpg" src="../../media/Fig3-f2bf.jpg" id="id1165624096208__onlineimage" width="400" print-width="4in"/>
            </media>
            
          <caption>Diagram showing energy level and light harvesting of organic solar cell. Adapted from D. K. Gosser, Jr., <emphasis effect="italics">Cyclic Voltammetry Simulation and Analysis of Reaction Mechanisms</emphasis>, Wiley-VCH, New York (1993).</caption></figure>







     
      <section id="id1165616365527">
        <title>The example of the analysis of CV data in solar cell material characterization</title>
        <para id="id1165614898108">Graphene nanoribbons (GNRs) are long, narrow sheets of graphene formed from the unzipping of carbon nanotubes (<link target-id="id1165617457643"/>). GNRs can be both semiconducting and semi-metallic, depending on their width, and they represent a particularly versatile variety of graphene. The high surface area, high aspect ratio, and interesting electronic properties of GNRs render them promising candidates for applications of energy-storage materials.</para>



          <figure id="id1165617457643"><media id="id1165617457643_media" alt="">
              <image mime-type="image/jpg" src="../../media/graphics8-964d.jpg" id="id1165617457643__onlineimage" width="500" print-width="5in"/>
            </media>
              <caption>Schematic for the “unzipping” of carbon nanotubes to produce graphene (Rice University). </caption></figure>


        <para id="id1165615603739">Graphene nanoribbons can be oxidized to oxidized graphene nanoribbons (XGNRs), are readily soluble in water easily. Cyclic voltammetry is an effective method to characterize the band gap of semiconductor materials. To test the band gap of oxidized graphene nanoribbons (XGNRs), operating parameters can be set as follows: </para>
        
        <list id="id1165616607093" list-type="bulleted"><item>0.1M KCl solution </item>
          <item>Working electrode: evaporated gold on silicon. </item>
          <item>Scan rate: 10 mV/s.</item>
          <item>Scan range: 0 ~ 3000 mV for oxidization reaction; -3000 ~ 0 mV for reduction reaction. </item>
          <item>Samples preparation: spin coat an aqueous solution of the oxidized graphene nanoribbons onto the working electrode, and dry at 100 °C.</item>
        </list>
        
        <para id="id7095433">To make sure that the results are accurate, two samples can be tested under the same condition to see whether the redox peaks are at the same position. The amount of XGNRs will vary from sample to sample, thus the height of peaks will vary also. Typical curves obtained from the oxidation reaction (<link target-id="id1165624096208"/>a) and reduction reaction (<link target-id="id1165624096208"/>b) are shown in <link target-id="id1165620300514"/> and <link target-id="id1165614750708"/>, respectively.</para>


          <figure id="id1165620300514"><media id="id1165620300514_media" alt="">
              <image mime-type="image/jpg" src="../../media/graphics9-21f7.jpg" id="id1165620300514__onlineimage" width="400" print-width="4in"/>
            </media>
            
          <caption>Oxidation curves of two samples of XGNRs prepared under similar condition. The sample with lower concentration is shown by the red curve, while the sample with higher concentration is shown as a black curve. </caption></figure>


          <figure id="id1165614750708"><media id="id1165614750708_media" alt="">
              <image mime-type="image/jpg" src="../../media/graphics10-0a19.jpg" id="id1165614750708__onlineimage" width="400" print-width="4in"/>
            </media>
            
          <caption>Reduction curves of two samples of XGNRs prepared under similar condition. The sample with lower concentration is shown by the green curve, while the sample with higher concentration is shown as a black curve. </caption></figure>




        <para id="id1165618903719">From the curves shown in <link target-id="id1165620300514"/> and <link target-id="id1165614750708"/> the following conclusions can be obtained:</para>
        <list id="id1165616552590" list-type="bulleted"><item>Two reduction peak and onset is about -0.75 V (i.e., <link target-id="id1165624096208"/>b).</item>
<item>One oxidation peak with onset about 0.85 V  (i.e., <link target-id="id1165624096208"/>a).</item>
<item>The calculated band gap = 1.60 eV. </item></list>
        
        <para id="id1165616424927">In conclusion, there are many applications for CV system, efficient method, and the application in the field of solar cell provides the band gap information for research. </para>
      </section>
      </section>

    <section id="id1165620093712">
      <title>Bibliography</title>
      <list id="id1165618648630" list-type="bulleted"><item>R. N. Adams, <emphasis effect="italics">Electrochemistry at Solid Electrodes</emphasis>, Marcel Dekker, NewYork (1968).</item>

        <item>R. G. Compton, and C. E. Banks, <emphasis effect="italics">Understanding Voltammetry</emphasis>, World Scientific, Sigapore, (2007).</item>
<item>S. B. Darling, <emphasis effect="italics">Energy Environm. Sci.</emphasis>, 2009, <emphasis effect="bold">2</emphasis>, 1266. </item>

      <item>S. W. Feldberg, <emphasis effect="italics">A General Method for Simulation</emphasis>, Vol. 3 in Electroanalytical Chemistry Series, Marcel Dekker, NewYork, (1969). </item>

      <item>W. Kemula and Z. Kublik, <emphasis effect="italics">Nature</emphasis>, 1958, <emphasis effect="bold">182</emphasis>, 793. </item>

        <item>D. V. Kosynkin, A. L Higginbotham, A. Sinitskii, J. R. Lomeda, A. Dimiev, B. K. Price, and J. M. Tour, <emphasis effect="italics">Nature</emphasis>, 2009, <emphasis effect="bold">458</emphasis>, 872.</item>

        <item>R. S. Nicholson and I. Shain, <emphasis effect="italics">Anal. Chem.</emphasis>, 1964, <emphasis effect="bold">36</emphasis>, 706.</item>
  

<item>L. Piszczek, A. Lgnatowicz, J. Kielbase, <emphasis effect="italics">J. Chem. Edu.</emphasis>, 1998, <emphasis effect="bold">65,</emphasis> 171. </item>
  
<item>J. Zhu, Z. Zhao, D. Xiao, J. Li, X. Yang, and Y. Wu, <emphasis effect="italics">Electrochem. Commun.</emphasis>, 2005, <emphasis effect="bold">7</emphasis>, 58.</item>

      </list>
    </section>
  </content>
</document>
