Repository: cnx-user-books/cnxbook-physical-methods-in-chemistry-and-nano-science

# Physical Methods in Chemistry  and Nano Science
_Physical Methods in Chemistry  and Nano Science_ is a book that was published on [cnx.org](https://cnx.org/).

An ebook can be downloaded [here](https://github.com/cnx-user-books/cnxbook-physical-methods-in-chemistry-and-nano-science/releases/latest), and the book can be viewed online [here](https://github.com/cnx-user-books/cnxbook-physical-methods-in-chemistry-and-nano-science/releases/latest).

File: modules/m38278/index.cnxml
<document xmlns="http://cnx.rice.edu/cnxml">
  <title>BET Surface Area Analysis of Nanoparticles</title>
<metadata xmlns:md="http://cnx.rice.edu/mdml">
  <md:content-id>m38278</md:content-id>
  <md:title>BET Surface Area Analysis of Nanoparticles</md:title>
  <md:abstract/>
  <md:uuid>f5c058e0-41f2-4ef6-878b-2fdc07760129</md:uuid>
</metadata>

<content>
    <section id="eip-200"><title>Introduction</title><para id="eip-71">In the past few years, nanotechnology research has expanded out of the chemistry department and into the fields of medicine, energy, aerospace and even computing and information technology. With bulk materials, the surface area to volume is insignificant in relation to the number of atoms in the bulk, however when the particles are only 1 to 100 nm across, different properties begin to arise. For example, commercial grade zinc oxide has a surface area range of 2.5 to 12 m<sup>2</sup>/g while nanoparticle zinc oxide can have surface areas as high as 54 m<sup>2</sup>/g . The nanoparticles have superior UV blocking properties when compared to the bulk material, making them useful in applications such as sunscreen. Many useful properties of nanoparticles rise from their small size, making it very important to be able to determine their surface area.
</para>

</section>
<section id="eip-496"><title>Overview of BET theory</title><para id="eip-831">The BET theory was developed by Stephen Brunauer (<link target-id="id1170384107149_media"/>), Paul Emmett (<link target-id="id1170388491277"/>), and Edward Teller (<link target-id=" id1170384205742"/>) in 1938. The first letter of each publisher’s surname was taken to name this theory. The BET theory was an extension of the Langmuir theory, developed by Irving Langmuir (<link target-id="id1170395437108"/>) in 1916. 
</para>


  <figure id="id1170384107149_media"><media id="id1170384107143_media" alt="">
          <image mime-type="image/png" src="../../media/Picture 1-9bfb.png" id="id1170384107143__onlineimage" width="300" print-width="2in"/>
        </media>

<caption>Hungarian chemist Stephen Brunauer (1903-1986). Adapted from K. S. Sing, Langmuir, 1987, <emphasis effect="bold">3</emphasis>, 2 (Copyright: American Chemical Society).

</caption></figure>
<figure id="id1170388491277"><media id="id1170388491277_media" alt="">
            <image mime-type="image/png" src="../../media/Picture 2-6d85.png" id="id1170388491277__onlineimage" width="300" print-width="2in"/>
          </media>
        <caption>American chemical engineer Paul H. Emmett (1900 - 1985). Adapted from B.H. Davis, J. Phys. Chem., 1986, <emphasis effect="bold">90</emphasis>, 4702 (Copyright: American Chemical Society). </caption></figure>


<figure id="id1170384205742"><media id="id1170384205742_media" alt="">
          <image mime-type="image/png" src="../../media/Picture 3-25b6.png" id="id1170384205742__onlineimage" width="300" print-width="2in"/>
        </media>
      <caption>Hungarian born theoretical physicist Edward Teller (1908 – 2003) shown in 1958 as the director of Lawrence Livermore National Laboratory was known as "the father of the hydrogen bomb". </caption></figure>
      

        <figure id="id1170395437108"><media id="id1170395437108_media" alt="">
            <image mime-type="image/jpg" src="../../media/graphics1-95ea.jpg" id="id1170395437108__onlineimage" width="300" print-width="2in"/>
          </media>
        <caption>American chemist and physicist Irving Langmuir (1881 - 1957). Adapted from <emphasis effect="italics">J. Chem. Educ.</emphasis>, 1933, <emphasis effect="bold">10</emphasis>, 65 (Copyright: American Chemical Society).</caption></figure>

<para id="eip-143">The Langmuir theory relates the monolayer adsorption of gas molecules (<link target-id="id1170391436124"/>), also called adsorbates, onto a solid surface to the gas pressure of a medium above the solid surface at a fixed temperature to <link target-id="eip-671"/>, where θ is the fractional cover of the surface, P is the gas pressure and α is a constant. 

      
      
      
      </para>





<equation id="eip-671"><media id="id20118_media" alt="">
<image mime-type="image/jpg" src="../../media/Eq8-e07e.jpg" id="id22__onlineimage" width="500" print-width="4.5in"/>
</media>
</equation>

<figure id="id1170391436124"><media id="id1170391436124_media" alt="">
          <image mime-type="image/jpg" src="../../media/Picture 18arb.jpg" id="id1170391436124__onlineimage" width="500" print-width="5in"/>
        </media>
      <caption>Schematic of the adsorption of gas molecules onto the surface of a sample showing (a) the monolayer adsorption model assumed by the Langmuir theory and (b) s the multilayer adsorption model assumed by the BET theory. </caption></figure>

<para id="eip-850">The Langmuir theory is based on the following assumptions:
      </para><list id="eip-482"><item>All surface sites have the same adsorption energy for the adsorbate, which is usually argon, krypton or nitrogen gas. The surface site is defined as the area on the sample where one molecule can adsorb onto. </item>
        <item>Adsorption of the solvent at one site occurs independently of adsorption at neighboring sites. </item>
        <item>Activity of adsorbate is directly proportional to its concentration.</item>
        <item>Adsorbates form a monolayer.</item>
        <item>Each active site can be occupied only by one particle. </item>
      
     </list><para id="eip-968">The Langmuir theory has a few flaws that are addressed by the BET theory. The BET theory extends the Langmuir theory to multilayer adsorption (<link target-id="id1170391436124"/>) with three additional assumptions:
      </para><list id="eip-806"><item>Gas molecules will physically adsorb on a solid in layers infinitely.</item>
        <item>The different adsorption layers do not interact.</item>
        <item>The theory can be applied to each layer.</item>
      
      </list>


</section><section id="eip-55"><title>How does BET work?</title><para id="eip-163">
Adsorption is defined as the adhesion of atoms or molecules of gas to a surface. It should be noted that adsorption is not confused with absorption, in which a fluid permeates a liquid or solid. The amount of gas adsorbed depends on the exposed surface are but also on the temperature, gas pressure and strength of interaction between the gas and solid. In BET surface area analysis, nitrogen is usually used because of its availability in high purity and its strong interaction with most solids. Because the interaction between gaseous and solid phases is usually weak, the surface is cooled using liquid N<sub>2</sub> to obtain detectable amounts of adsorption. Known amounts of nitrogen gas are then released stepwise into the sample cell. Relative pressures less than atmospheric pressure is achieved by creating conditions of partial vacuum. After the saturation pressure, no more adsorption occurs regardless of any further increase in pressure. Highly precise and accurate pressure transducers monitor the pressure changes due to the adsorption process. After the adsorption layers are formed, the sample is removed from the nitrogen atmosphere and heated to cause the adsorbed nitrogen to be released from the material and quantified. The data collected is displayed in the form of a BET isotherm, which plots the amount of gas adsorbed as a function of the relative pressure. There are five types of adsorption isotherms possible.
</para><section id="eip-792"><title>Type I isotherm </title><para id="eip-262">Type I is a pseudo-Langmuir isotherm because it depicts monolayer adsorption (<link target-id="id1170383467049"/>). A type I isotherm is obtained when P/P<sub>o</sub> &lt; 1 and c &gt; 1 in the BET equation, where P/P<sub>o</sub> is the partial pressure value and c is the BET constant, which is related to the adsorption energy of the first monolayer and varies from solid to solid. The characterization of microporous materials, those with pore diameters less than 2 nm, gives this type of isotherm. 
</para>

<figure id="id1170383467049">
          <media id="id1170383467049_media" alt="">
            <image mime-type="image/png" src="../../media/Picture 19-2e1c.png" id="id1170383467049__onlineimage" width="400" print-width="4in"/>
          </media>
          <caption>The isotherm plots the volume of gas adsorbed onto the surface of the sample as pressure increases. Adapted from S. Brunauer L. S. Deming, W. E. Deming, and E. Teller, <emphasis effect="italics">J. Am. Chem. Soc.</emphasis>, 1940, <emphasis effect="bold">62</emphasis>, 1723.</caption>

        </figure>



</section><section id="eip-431"><title>Type II isotherm</title><para id="eip-498">

A type II isotherm (<link target-id="id1170384554356"/>) is very different than the Langmuir model. The flatter region in the middle represents the formation of a monolayer. A type II isotherm is obtained when c &gt; 1 in the BET equation. This is the most common isotherm obtained when using the BET technique. At very low pressures, the micropores fill with nitrogen gas. At the knee, monolayer formation is beginning and multilayer formation occurs at medium pressure. At the higher pressures, capillary condensation occurs. </para>

        <figure id="id1170384554356"><media id="id1170384554356_media" alt="">
            <image mime-type="image/png" src="../../media/Picture 20-b6f9.png" id="id1170384554356__onlineimage" width="400" print-width="4in"/>
          </media>
        <caption>The isotherm plots the volume of gas adsorbed onto the surface of the sample as pressure increases. Adapted from S. Brunauer, L. S. Deming, W. E. Deming, and E. Teller, <emphasis effect="italics">J. Am. Chem. Soc.</emphasis>, 1940, <emphasis effect="bold">62</emphasis>, 1723.</caption></figure>
      
</section><section id="eip-740"><title>Type III isotherm</title><para id="eip-197">A type III isotherm (<link target-id="id1170387360240"/>) is obtained when the c &lt; 1 and shows the formation of a multilayer. Because there is no asymptote in the curve, no monolayer is formed and BET is not applicable. </para>
<figure id="id1170387360240"><media id="id1170387360240_media" alt="">
              <image mime-type="image/png" src="../../media/Picture 21.png" id="id1170387360240__onlineimage" width="400" print-width="4in"/>
            </media>
            
          <caption>Brunauer, L. S. Deming, W. E. Deming, and E. Teller, <emphasis effect="italics">J. Am. Chem. Soc.</emphasis>, 1940, <emphasis effect="italics">62</emphasis>, 1723. </caption></figure>

</section><section id="eip-957"><title>Type IV isotherm</title><para id="eip-709">
Type IV isotherms (<link target-id="id1885278"/>) occur when capillary condensation occurs. Gases condense in the tiny capillary pores of the solid at pressures below the saturation pressure of the gas. At the lower pressure regions, it shows the formation of a monolayer followed by a formation of multilayers. BET surface area characterization of mesoporous materials, which are materials with pore diameters between 2 - 50 nm, gives this type of isotherm. </para>


<figure id="id1885278">
          <media id="id1885278_media" alt="">
            <image mime-type="image/png" src="../../media/Picture 22-2b0a.png" id="id1885278__onlineimage" width="400" print-width="4in"/>
          </media>
          <caption>Brunauer, L. S. Deming, W. E. Deming, and E. Teller, <emphasis effect="italics">J. Am. Chem. Soc.</emphasis>, 1940, <emphasis effect="italics">62</emphasis>, 1723.</caption>
        </figure>

</section><section id="eip-511"><title>Type V isotherm</title><para id="eip-340">

Type V isotherms (<link target-id="id1170394742083"/>) are very similar to type IV isotherms and are not applicable to BET.
</para>

<figure id="id1170394742083">
            <media id="id1170394742083_media" alt="">
              <image mime-type="image/png" src="../../media/Picture 23.png" id="id1170394742083__onlineimage" width="400" print-width="4in"/>
            </media>
            <caption>Brunauer L. S. Deming, W. E. Deming, and E. Teller, <emphasis effect="italics">J. Am. Chem. Soc.</emphasis>, 1940, <emphasis effect="bold">62</emphasis>, 1723.</caption>
          </figure>

</section></section><section id="eip-206"><title>Calculations</title><para id="eip-504">

     The BET equation, <link target-id="eip-261"/>, uses the information from the isotherm to determine the surface area of the sample, where X is the weight of nitrogen adsorbed at a given relative pressure (P/Po), X<sub>m</sub> is monolayer capacity, which is the volume of gas adsorbed at standard temperature and pressure (STP), and C is constant. STP is defined as 273 K and 1 atm. 
</para>
      
      <equation id="eip-261"><media id="id1170390628334_media" alt="">
            <image mime-type="image/png" src="../../media/Picture 34.png" id="id1170390628334__onlineimage" width="200" print-width="2in"/>
          </media>
</equation>

<section id="eip-366"><title>Multi-point BET</title><para id="eip-265">Ideally five data points, with a minimum of three data points, in the P/P<sub>0</sub> range 0.025 to 0.30 should be used to successfully determine the surface area using the BET equation. At relative pressures higher than 0.5, there is the onset of capillary condensation, and at relative pressures that are too low, only monolayer formation is occurring. When the BET equation is plotted, the graph should be of linear with a positive slope. If such a graph is not obtained, then the BET method was insufficient in obtaining the surface area. 
       
</para><list id="eip-174"><item>The slope and y-intercept can be obtained using least squares regression. </item>
          <item>The monolayer capacity X<sub>m</sub> can be calculated with <link target-id="eip-868"/>. </item>
        
        
       <item>Once X<sub>m</sub> is determined, the total surface area S<sub>t</sub> can be calculated with the following equation, where L<sub>av</sub> is Avogadro’s number, A<sub>m</sub> is the cross sectional area of the adsorbate and equals 0.162 nm<sup>2</sup> for an absorbed nitrogen molecule, and M<sub>v</sub> is the molar volume and equals 22414 mL, <link target-id="eip-65"/>. </item></list><equation id="eip-868"><media id="id1170390628335_media" alt="">    
      <image mime-type="image/png" src="../../media/Picture 25.png" id="id1170393959830__onlineimage" width="125" print-width="1.25in"/>
</media> 
</equation><equation id="eip-65"><media id="id1170396708200_media" alt="">
            <image mime-type="image/png" src="../../media/Picture 26.png" id="id1170396708200__onlineimage" width="100" print-width="1in"/>
          </media></equation><para id="eip-320">Single point BET can also be used by setting the intercept to 0 and ignoring the value of C. The data point at the relative pressure of 0.3 will match up the best with a multipoint BET. Single point BET can be used over the more accurate multipoint BET to determine the appropriate relative pressure range for multi-point BET. </para></section></section>
    
    
    
    
<section id="id1170384841152"><title>Sample preparation and experimental setup</title><para id="id1170383544334">Prior to any measurement the sample must be degassed to remove water and other contaminants before the surface area can be accurately measured. Samples are degassed in a vacuum at high temperatures. The highest temperature possible that will not damage the sample’s structure is usually chosen in order to shorten the degassing time. IUPAC recommends that samples be degassed for at least 16 hours to ensure that unwanted vapors and gases are removed from the surface of the sample. Generally, samples that can withstand higher temperatures without structural changes have smaller degassing times. A minimum of 0.5 g of sample is required for the BET to successfully determine the surface area. 
</para>
      
      <para id="eip-107">Samples are placed in glass cells to be degassed and analyzed by the BET machine. Glass rods are placed within the cell to minimize the dead space in the cell. Sample cells typically come in sizes of 6, 9 and 12 mm and come in different shapes. 6 mm cells are usually used for fine powders, 9 mm cells for larger particles and small pellets and 12 mm are used for large pieces that cannot be further reduced. The cells are placed into heating mantles and connected to the outgas port of the machine. </para><para id="id8790904">After the sample is degassed, the cell is moved to the analysis port (<link target-id="id1653696"/>). Dewars of liquid nitrogen are used to cool the sample and maintain it at a constant temperature. A low temperature must be maintained so that the interaction between the gas molecules and the surface of the sample will be strong enough for measurable amounts of adsorption to occur. The adsorbate, nitrogen gas in this case, is injected into the sample cell with a calibrated piston. The dead volume in the sample cell must be calibrated before and after each measurement. To do that, helium gas is used for a blank run, because helium does not adsorb onto the sample. </para>


        <figure id="id1653696"><media id="id1653696_media" alt="">
            <image mime-type="image/png" src="../../media/Picture 7-593a.png" id="id1653696__onlineimage" width="600" print-width="5in"/>
          </media>
        <caption>Schematic representation of the BET instrument. The degasser is not shown. </caption></figure>


      
    </section>
    <section id="id1170396354846">
      <title>Shortcomings of BET</title>
      <para id="id1170392124767">The BET technique has some disadvantages when compared to NMR, which can also be used to measure the surface area of nanoparticles. BET measurements can only be used to determine the surface area of dry powders. This technique requires a lot of time for the adsorption of gas molecules to occur. A lot of manual preparation is required. </para>
    </section>
    <section id="id1170391597670"><title>The surface area determination of metal-organic frameworks </title><para id="id1170397588725">The BET technique was used to determine the surface areas of metal-organic frameworks (MOFs), which are crystalline compounds of metal ions coordinated to organic molecules. Possible applications of MOFs, which are porous, include gas purification and catalysis. An isoreticular MOF (IRMOF) with the chemical formula Zn<sub>4</sub>O(pyrene-1,2-dicarboxylate)<sub>3</sub> (<link target-id="id2011474"/>) was used as an example to see if BET could accurately determine the surface area of microporous materials. The predicted surface area was calculated directly from the geometry of the crystals and agreed with the data obtained from the BET isotherms. Data was collected at a constant temperature of 77 K and a type II isotherm (<link target-id="id1170383673688"/>) was obtained. </para>




<figure id="id2011474"><media id=" id2011474_media" alt="">
            <image mime-type="image/jpg" src="../../media/catenation.JPG" id="id2011474__onlineimage" width="400" print-width="3in"/>
          </media>

<caption>The structure of catenated IRMOF-13. Orange and yellow represent non-catenated pore volumes. Green represents catenated pore volume. </caption></figure>


        <figure id="id1170383673688">
          <media id="id1170383673688_media" alt="">
            <image mime-type="image/png" src="../../media/Picture 4-e517.png" id="id1170383673688__onlineimage" width="400" print-width="4in"/>
          </media>
          <caption>The BET isotherms of the zeolites and metal-organic frameworks. IRMOF-13 is symbolized by the black triangle and red line. Adapted from Y.S. Bae, R.Q. Snurr, and O. Yazaydin, <emphasis effect="italics">Langmuir</emphasis>, 2010, <emphasis effect="bold">26</emphasis>, 5478.</caption>
        </figure>


      <para id="id1170387244163">The isotherm data obtained from partial pressure range of 0.05 to 0.3 is plugged into the BET equation, <link target-id="eip-261"/>, to obtain the BET plot (<link target-id="id1170384124286"/>). </para>
      <figure id="id1170384124286"><media id="id1170384124286_media" alt="">
          <image mime-type="image/png" src="../../media/Picture 9-9768.png" id="id1170384124286__onlineimage" width="400" print-width="4in"/>
        </media>
        
      <caption>BET plot of IRMOF-13 using points collected at the pressure range 0.05 to 0.3. The equation of the best-fit line and R<sup>2</sup> value are shown. Adapted from Y.S. Bae, R.Q. Snurr, and O. Yazaydin, <emphasis effect="italics">Langmuir</emphasis>, 2010, <emphasis effect="bold">26</emphasis>, 5479. </caption></figure>
      
      
      <para id="eip-895">Using <link target-id="eip-394"/>, the monolayer capacity is determined to be 391.2 cm<sup>3</sup>/g. </para><equation id="eip-394"><media id="id1170393412219_media" alt="">
          <image mime-type="image/png" src="../../media/Picture 5-f9b5.png" id="id1170393412219__onlineimage" width="200" print-width="2in"/>
        </media>
      </equation><para id="id1170393696342">Now that X<sub>m</sub> is known, then <link target-id="eip-169"/> can be used to determine that the surface area is 1702.3 m<sup>2</sup>/g.</para><equation id="eip-169"><media id="id1170390550856_media" alt="">
          <image mime-type="image/png" src="../../media/Picture 6-d7e4.png" id="id1170390550856__onlineimage" width="200" print-width="2in"/>
        </media>
      </equation>
      
    </section>
    <section id="id1170394090087">
      <title>Bibliography</title>
      <list id="id8683659" list-type="bulleted"><item>B. H. Davis, <emphasis effect="italics">J. Phys. Chem.</emphasis>, 1986, <emphasis effect="bold">90</emphasis>, 4702. </item>
        <item>K. S. Sing, <emphasis effect="italics">Langmuir</emphasis>, 1987, <emphasis effect="bold">3</emphasis>, 2. </item>
        <item><emphasis effect="italics">Brunauer-Emmett-Teller (BET) Surface Area Analysis and Barrett-Joyner-Halenda (BJH) Pore Size and Volume Analysis</emphasis>, Testing and Analysis Techniques. CERAM. </item>

        <item>S. Brunauer, L. S. Deming, W. E. Deming, and E. Teller, <emphasis effect="italics">J. Am. Chem. Soc.</emphasis>, 1940, <emphasis effect="bold">62</emphasis>, 1723. </item>
        <item>S. Brunauer, P. H. Emmett, and E. Teller, <emphasis effect="italics">J. Am. Chem. Soc.</emphasis>, 1938, <emphasis effect="bold">60</emphasis>, 309.</item>
        <item>Y. S. Bae, R. Q. Snurr, and O. Yazaydin, <emphasis effect="italics">Langmuir</emphasis>, 2010, <emphasis effect="bold">26</emphasis>, 5475.</item>
      </list>
    </section>
  </content>
</document>

File: modules/m38319/index.cnxml
<document xmlns="http://cnx.rice.edu/cnxml">
  <title>Temperature-Programmed Desorption Mass Spectroscopy Applied in Surface Chemistry</title>
<metadata xmlns:md="http://cnx.rice.edu/mdml">
  <md:content-id>m38319</md:content-id>
  <md:title>Temperature-Programmed Desorption Mass Spectroscopy Applied in Surface Chemistry</md:title>
  <md:abstract>TPD technique used to determine activation parameters for gas-solid interaction.</md:abstract>
  <md:uuid>0762c4d1-b842-42f7-973c-861db04506db</md:uuid>
</metadata>

<content>
    <section id="id1165439345023"><title>Introduction</title><para id="id1165445907319">The temperature-programmed desorption (TPD) technique is often used to monitor surface interactions between adsorbed molecules and substrate surface. Utilizing the dependence on temperature is able to discriminate between processes with different activation parameters, such as activation energy, rate constant, reaction order and Arrhenius pre-exponential factorIn order to provide an example of the set-up and results from a TPD experiment we are going to use an ultra-high vacuum (UHV) chamber equipped with a quadrupole mass spectrometer to exemplify a typical surface gas-solid interaction and estimate several important kinetic parameters. </para>
    </section>
    <section id="id1165460228247"><title>Experimental system </title><section id="id1165438856683"><title>Ultra-high vacuum (UHV) chamber</title><para id="id1165440239045">When we start to set up an apparatus for a typical surface TPD experiment, we should first think about how we can generate an extremely clean environment for the solid substrate and gas adsorbents. Ultra-high vacuum (UHV) is the most basic requirement for surface chemistry experiments. UHV is defined as a vacuum regime lower than 10<sup>-9</sup> Torr. At such a low pressure the <emphasis effect="italics">mean free path</emphasis> of a gas molecule is approximately 40 Km, which means gas molecules will collide and react with sample substrate in the UHV chamber many times before colliding with each other, ensuring all interactions take place on the substrate surface. </para>

        <para id="id7724658">Most of time UHV chambers require the use of unusual materials in construction and by heating the entire system to ~180 °C for several hours baking to remove moisture and other trace adsorbed gases around the wall of the chamber in order to reach the ultra-high vacuum environment. Also, outgas from the substrate surface and other bulk materials should be minimized by careful selection of materials with low vapor pressures, such as stainless steel, for everything inside the UHV chamber. Thus bulk metal crystals are chosen as substrates to study interactions between gas adsorbates and crystal surface itself. <link target-id="id1755926"/> shows a schematic of a TPD system, while <link target-id="id1165453795766"/> shows a typical TPD instrument equipped with a quadrupole MS spectrometer and a reflection absorption infrared spectrometer (RAIRS). </para>

        <figure id="id1755926">
          <media id="id1755926_media" alt="">
            <image mime-type="image/png" src="../../media/graphics2-f5b3.png" id="id1755926__onlineimage" width="300" print-width="3in"/>
          </media>
<caption>Schematic diagram of a TPD apparatus.</caption>
        </figure>



          <figure id="id1165453795766">
            <media id="id1165453795766_media" alt="">
              <image mime-type="image/png" src="../../media/graphics1-9e0e.png" id="id1165453795766__onlineimage" width="600" print-width="5in"/>
            </media>
<caption>A typical TPD apparatus composed of a UHV chamber equipped with a serious of pumping systems, cooling system, sample dosing system as well as surface detection instruments including a quadrupole MS Spectrometer and a reflection absorption infra red spectrometer (RAIRS).</caption>
          </figure>




      </section>
      <section id="id4731674"><title>Pumping system</title><para id="id1165445907226">There is no single pump that can operate all the way from atmospheric pressure to UHV. Instead, a series of different pumps are used, according to the appropriate pressure range for each pump. Pumps are commonly used to achieve UHV include:</para>
        <list id="eip-464"><item>Turbomolecular pumps (turbo pumps). </item>
<item>Ionic pumps. </item>
<item>Titanium sublimation pumps.</item>
<item>Non-evaporate mechanical pumps.</item>
</list>



        <para id="id1165440406754">UHV pressures are measured with an ion-gauge, either a hot filament or an inverted magnetron type. Finally, special seals and gaskets must be used between components in a UHV system to prevent even trace leakage. Nearly all such seals are all metal, with knife edges on both sides cutting into a soft (e.g., copper) gasket. This all-metal seal can maintain system pressures down to ~10<sup>-12</sup> Torr. </para>
      </section>
      <section id="id1165449983562"><title>Manipulator and bulk metal crystal</title><para id="id1165447756834">A UHV manipulator (or sample holder, see <link target-id="id1165453795766"/>) allows an object that is inside a vacuum chamber and under vacuum to be mechanically positioned. It may provide rotary motion, linear motion, or a combination of both. The manipulator may include features allowing additional control and testing of a sample, such as the ability to apply heat, cooling, voltage, or a magnetic field. Sample heating can be accomplished by thermal radiation. A filament is mounted close to the sample and resistively heated to high temperature. In order to simplify complexity from the interaction between substrate and adsorbates, surface chemistry labs often carry out TPD experiments by choosing a substrate with single crystal surface instead of polycrystalline or amorphous substrates (see <link target-id="id1755926"/>). </para>
      

</section>
      <section id="id1165446381914">
        <title>Pretreatment </title>
        <para id="id1165440441001">Before selected gas molecules are dosed to the chamber for adsorption, substrates (metal crystals) need to be cleaned through argon plasma sputtering, followed by annealing at high temperature for surface reconstruction. After these pretreatments, the system is again cooled down to very low temperature (liquid N<sub>2</sub> temp), which facilitating gas molecules adsorbed on the substrate surface. Adsorption is a process in which a molecule becomes adsorbed onto a surface of another phase. It is distinguished from absorption, which is used when describing uptake into the bulk of a solid or liquid phase. </para>
      </section>
      <section id="id1165458318462"><title>Temperature-programmed desorption processes</title><para id="id1165446305236">After gas molecules adsorption, now we are going to release theses adsorbates back into gas phase by programmed-heating the sample holder. A mass spectrometer is set up for collecting these desorbed gas molecules, and then correlation between desorption temperature and fragmentation of desorbed gas molecules will show us certain important information. <link target-id="id1165446088635"/> shows a typical TPD experiment carried out by adsorbing CO onto Pd(111) surface, followed by programmed-heating to desorb the CO adsorbates. </para>
        <figure id="id1165446088635"><media id="id1165446088635_media" alt="">
            <image mime-type="image/jpg" src="../../media/graphics3arb-6b62.jpg" id="id1165446088635__onlineimage" width="400" print-width="4in"/>
          </media>

        <caption>MS spectrum taken from a TPD experiment that CO (<emphasis effect="italics">m</emphasis>/<emphasis effect="italics">z</emphasis> = 28) was first adsorbed on Pd(111) surface, followed by desorbing at a fixed heating rate. The desorption rate which is proportional to the MS signal reaches its maximum around 500 K. </caption></figure>

      </section>
    </section>
    <section id="id1165440372430"><title>Theory of the TPD experiment</title><section id="id1165442614330">
        <title>Langmuir isotherm </title>
        <para id="id1165451510508">The Langmuir isotherm describes the dependence of the surface coverage of an adsorbed gas on the pressure of the gas above the surface at a fixed temperature. Langmuir isotherm is the simplest assumption, but it provides a useful insight into the pressure dependence of the extent of surface adsorption. It was Irving Langmuir who first studied the adsorption process quantitatively. In his proposed model, he supposed that molecules can adsorb only at specific sites on the surface, and that once a site is occupied by one molecule, it cannot adsorb a second molecule. The adsorption process can be represented as <link target-id="eip-425"/>, where A is the adsorbing molecule, S is the surface site, and A─S stands for an A molecule bound to the surface site.</para>
        <equation id="eip-425"><media id="id5805376_media" alt="">
            <image mime-type="image/png" src="../../media/graphics4-9b4c.png" id="id5805376__onlineimage" width="100" print-width="1in"/>
          </media>
        </equation>
        <para id="id1165452730660">In a similar way, it reverse desorption process can be represented as <link target-id="eip-495"/>. </para>
        <equation id="eip-495"><media id="id1165451520755_media" alt="">
            <image mime-type="image/png" src="../../media/graphics5-9834.png" id="id1165451520755__onlineimage" width="100" print-width="1in"/>
          </media>
        </equation>
        <para id="id3619717">According to the Langmuir model, we know that the adsorption rate should be proportional to <emphasis effect="italics">k</emphasis><emphasis effect="italics"><sub>a</sub></emphasis>[A](1-θ), where θ is the fraction of the surface sites covered by adsorbate A. The desorption rate is then proportional to <emphasis effect="italics">k</emphasis><sub>d</sub>θ. <emphasis effect="italics">k</emphasis><sub>a</sub> and <emphasis effect="italics">k</emphasis><sub>d</sub> are the rate constants for the adsorption and desorption. At equilibrium, the rates of these two processes are equal, <link target-id="eip-36"/> -  <link target-id="eip-474"/>. We can replace [A] by P, where P means the gas partial pressure, <link target-id="eip-299"/>. </para>
        <equation id="eip-36"><media id="id201114_media" alt="">
<image mime-type="image/jpg" src="../../media/Eq14b.jpg" id="id20114__onlineimage" width="500" print-width="4.5in"/>
</media>

</equation>
        <equation id="eip-681"><media id="id1605054_media" alt=""><image mime-type="image/png" src="../../media/graphics6-2282.png" id="id1605054__onlineimage" width="80" print-width="0.8in"/></media>

</equation><equation id="eip-338"><media id="id1165452188977_media" alt=""><image mime-type="image/png" src="../../media/graphics7-b468.png" id="id1165452188977__onlineimage" width="50" print-width="0.5in"/></media></equation>
        <equation id="eip-474"><media id="id5169857_media" alt="">
            <image mime-type="image/png" src="../../media/graphics8-858a.png" id="id5169857__onlineimage" width="85" print-width="0.85in"/>
          </media>
        </equation>
        
        <equation id="eip-299"><media id="id1165439232863_media" alt="">
            <image mime-type="image/png" src="../../media/graphics9-201c.png" id="id1165439232863__onlineimage" width="70" print-width="0.7in"/>
          </media> 
        </equation>
        <para id="eip-60">We can observe the equation above and know that if [A] or P is low enough so that K[A] or KP &lt;&lt; 1, then θ ~ K[A] or KP, which means that the surface coverage should increase linearly with [A] or P. On the contrary, if [A] or P is large enough so that K[A] or KP &gt;&gt; 1, then θ ~ 1. This behavior is shown in the plot of θ versus [A] or P in <link target-id="id1165445989020"/>. </para><figure id="id1165445989020"><media id="id1165445989020_media" alt="">
            <image mime-type="image/jpg" src="../../media/Figure10b.jpg" id="id1165445989020__onlineimage" width="300" print-width="3in"/>
          </media>
        <caption>Simulated Langmuir isotherms. Value of constant K (<emphasis effect="italics">k</emphasis><emphasis effect="italics"><sub>a</sub></emphasis>/<emphasis effect="italics">k</emphasis><emphasis effect="italics"><sub>d</sub></emphasis>) increases from blue, red, green and brown. </caption></figure>
        
        
      </section>
      <section id="id1165449979894"><title>Derivation of kinetic parameters based on TPD results</title><para id="id1165441975540">Here we are going to show how to use the TPD technique to estimate desorption energy, reaction energy, as well as Arrhenius pre-exponential factor. Let us assume that molecules are irreversibly adsorbed on the surface at some low temperature T<sub>0</sub>. The leak valve is closed, the valve to the pump is opened, and the “density” of product molecules is monitored with a mass spectrometer as the crystal is heated under programmed temperature <link target-id="eip-956"/>, where β is the heating rate (~10 °C/s). We know the desorption rate depends strongly on temperature, so when the temperature of the crystal reaches a high enough value so that the desorption rate is appreciable, the mass spectrometer will begin to record a rise in density. At higher temperatures, the surface will finally become depleted of desorbing molecules; therefore, the mass spectrometer signal will decrease. According to the shape and position of the peak in the mass signal, we can learn about the activation energy for desorption and the Arrhenius pre-exponential factor. </para>

<equation id="eip-956"><media id="id201116_media" alt="">
<image mime-type="image/jpg" src="../../media/Eq16-2053.jpg" id="id20116__onlineimage" width="500" print-width="4.5in"/>
</media>
</equation>

        <section id="eip-981"><title>First-order process</title>



<para id="id1165442531823">Consider a first-order desorption process <link target-id="eip-102"/>, with a rate constant <emphasis effect="italics">k</emphasis><sub>d</sub>, <link target-id="eip-300"/>, where A is Arrhenius pre-exponential factor. If θ is assumed to be the number of surface adsorbates per unit area, the desorption rate will be given by <link target-id="eip-707"/>. </para>



<equation id="eip-102"><media id="id11654385xxx_media" alt="">
            <image mime-type="image/png" src="../../media/graphics11-9834.png" id="id11654385xxx__onlineimage" width="130" print-width="1.3in"/>
          </media></equation><equation id="eip-300"><media id="id1165438536656_media" alt="">
            <image mime-type="image/png" src="../../media/graphics12-01a1.png" id="id1165438536656__onlineimage" width="130" print-width="1.3in"/>
          </media></equation>







       


        
        
        <equation id="eip-707"><media id="id1165446431410_media" alt="">
            <image mime-type="image/png" src="../../media/graphics13-3631.png" id="id1165446431410__onlineimage" width="175" print-width="1.75in"/>
          </media>
</equation><para id="id1165438950875">Since we know the relationship between heat rate β and temperature on the crystal surface T, <link target-id="eip-926"/> and <link target-id="eip-0"/>. </para>
        
        
        <equation id="eip-926"><media id="id1165452769238_media" alt="">
              <image mime-type="image/png" src="../../media/graphics14-fa69.png" id="id1165452769238__onlineimage" width="70" print-width="0.7in"/>
            </media></equation><equation id="eip-0"><media id="id1165438315382_media" alt="">
            <image mime-type="image/png" src="../../media/graphics16-ad75.png" id="id1165438315382__onlineimage" width="50" print-width="0.5in"/>
          </media>
        </equation>
        
        <para id="id1165449704430">Multiplying by –dθ gives <link target-id="eip-311"/>, since <link target-id="eip-94"/> and <link target-id="eip-382"/>. A plot of the form of –dθ/dT versus T is shown in <link target-id="id1165454875702"/>. </para>
        
        <equation id="eip-311"><media id="id1165455194448_media" alt="">
            <image mime-type="image/png" src="../../media/graphics17-5794.png" id="id1165455194448__onlineimage" width="90" print-width="0.9in"/>
          </media>
        </equation>
        <equation id="eip-94"><media id="id1165449737598_media" alt=""><image mime-type="image/png" src="../../media/graphics18-5c29.png" id="id1165449737598__onlineimage" width="190" print-width="1.9in"/></media></equation>
        <equation id="eip-382"><media id="id1165450071882_media" alt="">
            <image mime-type="image/png" src="../../media/graphics19-4307.png" id="id1165450071882__onlineimage" width="140" print-width="1.4in"/>
          </media>
        </equation>
        <figure id="id1165454875702"><media id="id1165454875702_media" alt="">
            <image mime-type="image/png" src="../../media/graphics20-b6de.png" id="id1165454875702__onlineimage" width="400" print-width="4in"/>
          </media>
        <caption>A simulated TPD experiment: Consider a first order reaction between adsorbates and surface. Values of T<sub>m</sub> keep constant as the initial coverage θ from 1.0 x 10<sup>13</sup> to 6.0 x 10<sup>13</sup> cm<sup>-2</sup>. E<sub>a</sub> = 30 KJ/mol; β = 1.5 °C/s; A = 1 x 10<sup>13</sup>. </caption></figure>
        
        <para id="id1165458275650">We notice that the T<sub>m</sub> (peak maximum) in <link target-id="id1165454875702"/> keeps constant with increasing θ, which means the value of T<sub>m</sub> does not depend on the initial coverage θ in the first-order desorption. If we want to use different desorption activation energy E<sub>a</sub> and see what happens in the corresponding desorption temperature T. We are able to see the T<sub>m</sub> values will increase with increasing E<sub>a</sub>. </para>
        <para id="id1165446335822">At the peak of the mass signal, the increase in the desorption rate is matched by the decrease in surface concentration per unit area so that the change in dθ/dT with T is zero: <link target-id="eip-890"/> - <link target-id="eip-833"/>. Since <link target-id="eip-199"/>, then <link target-id="eip-887"/> and <link target-id="eip-484"/>.  </para>
        
        <equation id="eip-890"><media id="id6610765_media" alt="">
            <image mime-type="image/png" src="../../media/graphics21-4307.png" id="id6610765__onlineimage" width="135" print-width="1.35in"/>
          </media>
        </equation>
        <equation id="eip-170"><media id="id1165455225381_media" alt="">
            <image mime-type="image/png" src="../../media/graphics22-10ce.png" id="id1165455225381__onlineimage" width="150" print-width="1.5in"/>
          </media>
        </equation>
        <equation id="eip-833"><media id="id1165448792118_media" alt="">
            <image mime-type="image/png" src="../../media/graphics23-7afc.png" id="id1165448792118__onlineimage" width="100" print-width="1in"/>
          </media>
        </equation>
        <equation id="eip-199"><media id="id1165442652928_media" alt=""><image mime-type="image/png" src="../../media/graphics24-5bd8.png" id="id1165442652928__onlineimage" width="150" print-width="1.5in"/></media></equation>
        <equation id="eip-887"><media id="id1165446741671_media" alt="">
            <image mime-type="image/png" src="../../media/graphics25-4a47.png" id="id1165446741671__onlineimage" width="135" print-width="1.35in"/>
          </media>
        </equation>
        <equation id="eip-484"><media id="id1165445156200_media" alt="">
            <image mime-type="image/png" src="../../media/graphics26-f31f.png" id="id1165445156200__onlineimage" width="185" print-width="1.85in"/>
          </media>
        </equation><para id="id4374557">This tells us if different heating rates β are used and the left-hand side of the above equation is plotted as a function of 1/T<sub>M</sub>, we can see that a straight line should be obtained whose slope is ΔE<sub>a</sub>/R and intercept is ln(ΔE<sub>a</sub>/RA). So we are able to obtain the activation energy to desorption ΔE<sub>a</sub> and Arrhenius pre-exponential factor A. </para>
</section>

        <section id="eip-540"><title>Second-order process</title><para id="id1165457745330">Now let consider a second-order desorption process <link target-id="eip-648"/>, with a rate constant k<sub>d</sub>. We can deduce the desorption kinetics as <link target-id="eip-258"/>. The result is different from the first-order reaction whose T<sub>m</sub> value does not depend upon the initial coverage, the temperature of the peak T<sub>m</sub> will decrease with increasing initial surface coverage. </para>
        <equation id="eip-648"><media id="id1165444606654_media" alt=""><image mime-type="image/png" src="../../media/graphics27-e867.png" id="id1165444606654__onlineimage" width="115" print-width="1.15in"/></media>
</equation>
        <equation id="eip-258"><media id="id1165456074367_media" alt="">
            <image mime-type="image/png" src="../../media/graphics28-93c9.png" id="id1165456074367__onlineimage" width="150" print-width="1.5in"/>
          </media>
        </equation>



          <figure id="id1165443818310"><media id="id1165443818310_media" alt="">
              <image mime-type="image/png" src="../../media/graphics29.png" id="id1165443818310__onlineimage" width="500" print-width="5in"/>
            </media>
          <caption>A simulated second-order TPD experiment: A second-order reaction between adsorbates and surface. Values of T<sub>m</sub> decrease as the initial coverage θ increases from 1.0 x 10<sup>13</sup> to 6.0 x 10<sup>13</sup> cm<sup>-2</sup>; E<sub>a</sub> = 30 KJ/mol; β = 1.5 °C/s; A = 1 x 10<sup>-1</sup>.</caption></figure>

</section>

   
        <section id="eip-722"><title>Zero-order process</title>


<para id="id1165438682075">The zero-order desorption kinetics relationship as <link target-id="eip-709"/>. Looking at desorption rate for the zero-order reaction (<link target-id="id1165443338396"/>), we can observe that the desorption rate does not depend on coverage and also implies that desorption rate increases exponentially with T. Also according to the plot of desorption rate versus T, we figure out the desorption rate rapid drop when all molecules have desorbed. Plus temperature of peak, T<sub>m</sub>, moves to higher T with increasing coverage θ. </para>
        
        <equation id="eip-709"><media id="id1165447190703_media" alt="">
              <image mime-type="image/png" src="../../media/graphics30.png" id="id1165447190703__onlineimage" width="140" print-width="1.4in"/>
            </media></equation><figure id="id1165443338396"><media id="id1165443338396_media" alt="">
            <image mime-type="image/png" src="../../media/graphics31.png" id="id1165443338396__onlineimage" width="500" print-width="5in"/>
          </media>
        <caption>A simulated zero-order TPD experiment: A zero-order reaction between adsorbates and surface. Values of T<sub>m</sub> increase apparently as the initial coverage θ increases from 1.0 x 10<sup>13</sup> to 6.0 x 10<sup>13</sup> cm<sup>-2</sup>; E<sub>a</sub> = 30 KJ/mol; β = 1.5 °C/s; A = 1 x 10<sup>28</sup>.</caption></figure>
        
</section>
      
        
      </section>
      

</section>
    <section id="eip-471"><title>A typical example</title><para id="id1165444518793">A typical TPD spectra of D<sub>2</sub> from Rh(100) for different exposures in Langmuirs (L = 10<sup>-6</sup> Torr-sec) shows in <link target-id="id1165451626138"/>. First we figure out the desorption peaks from g to n show two different desorbing regions. The higher one can undoubtedly be ascribed to chemisorbed D<sub>2</sub> on Rh(100) surface, which means chemisorbed molecules need higher energy used to overcome their activation energy for desorption. The lower desorption region is then due to physisorbed D<sub>2</sub> with much lower desorption activation energy than chemisorbed D<sub>2</sub>. According to the TPD theory we learnt, we notice that the peak maximum shifts to lower temperature with increasing initial coverage, which means it should belong to a second-order reaction. If we have other information about heating rate β and each T<sub>m</sub> under corresponding initial surface coverage θ then we are able to calculate the desorption activation energy E<sub>a</sub> and Arrhenius pre-exponential factor A.</para>


          <figure id="id1165451626138">
            <media id="id1165451626138_media" alt="">
              <image mime-type="image/png" src="../../media/graphics32.png" id="id1165451626138__onlineimage" width="270" print-width="2.70in"/>
            </media>
<caption>TPD spectra of D<sub>2</sub> from Rh(100) for different exposures in L (1 Langmuir = 10<sup>-6</sup> Torr-s)<sup>6</sup>. </caption>
          </figure>
</section><section id="id1165443043251">
      <title>Conclusion</title>
      <para id="id1165445403958">Temperature-programmed desorption is an easy and straightforward technique especially useful to investigate gas-solid interaction. By changing one of parameters, such as coverage or heating rate, followed by running a serious of typical TPD experiments, it is possible to to obtain several important kinetic parameters (activation energy to desorption, reaction order, pre-exponential factor, etc). Based on the information, further mechanism of gas-solid interaction can be deduced.</para>
    </section>
    <section id="id1165447329736"><title>Bibliography</title><list id="eip-125"><item>M. N. Roger, An Introduction to Surface Chemistry, <link url="http://www.chem.qmul.ac.uk/surfaces/scc/">http://www.chem.qmul.ac.uk/surfaces/scc/</link></item>
<item>P. L. Houston, <emphasis effect="italics">Chemical Kinetics and Reaction Dynamics,</emphasis> McGraw Hill, New York (2001).</item>
<item>I. Langmuir, <emphasis effect="italics">J. Am. Chem. Soc.</emphasis>, 1916, <emphasis effect="bold">38</emphasis>, 221.</item>
<item>P. A. Redhead, <emphasis effect="italics">Vacuum</emphasis>, 1962, <emphasis effect="bold">12</emphasis>, 203.</item>
<item>Y. Kim, H. C. Peebles, and J. M. White, <emphasis effect="italics">Surface Sci.</emphasis>, 1982, <emphasis effect="bold">114</emphasis>, 363. </item>
</list>




    </section>
  </content>
</document>
